Repository: mukeshMukesh12/charts

File: public/data.csv (part 3 of 5)
Operator Clock Number,Heat Number,Sequence Number,LEW Grade Index,USS Grade ,Treatment Start Date,Treatment Start Time,Total Cycle Time,Hot Metal Weight,HM WGT TONS,Hot Metal Start Temp,Hot Metal Silicon,Start Sulfur,Aim Sulfur,Actual Aim Sulfur,Final Sulfur,0,Ordered Mg,Actual Mg,MG Kg/T,$ mag ,Ordered Lime,Actual Lime,lime Kg/T,$ Lime ,TOTAL $,$ / TON,$/T/P,kg/t/p,,Injection Cycle Time,RATIO,Reshot Final Sulfur,Reshot Ordered Mg,Reshot Actual Mg,Reshot Ordered Lime,Reshot Actual Lime,Reshot Cycle Time,"System ""A"" Usage","System ""B"" Usage","Lance ""A"" Used","Lance ""A"" ID","Lance ""A"" Minutes","Lance ""B"" Used","Lance ""B"" ID","Lance ""B"" Minutes",Skim Weight,SKIM %,Ladle (LD) Analysis Sulfur,RHOB (R) Sulfur,LTS (L) Sulfur,Caster Final (F20) Sulfur,,,,,mag price,lime price
909000000,801380,93,DS0005C,FB14,06/02/2009,,00:00:02,207400,207,1383,1.31,0.016,0.01,0.01,0.012,0,42,40,0.1929,$199.5320,113,100,0.482,$33.2500,$232.7820,$1.1224,$0.2806,,,00:00:00,2.5,,,,,,00:00:00,0,0,0,,00:00:00,0,,00:00:00,3690,1.78%,0.0077,0.0089,,0.0095,,,,,,
909000000,801382,95,DS0810B,KA05,06/02/2009,,00:23:29,214300,214,1316,1.49,0.02,0.01,0.01,0.006,1,54,52,0.2427,$259.3916,146,143,0.667,$47.5475,$306.9391,$1.4323,$0.1023,,,00:00:00,2.75,,,,,,00:00:00,0,0,0,,00:00:00,0,,00:00:00,5810,2.71%,0.0096,0.0105,,0.0107,,,,,,
909000000,801384,101,DS0002J,DA01,06/02/2009,,00:21:39,207900,208,1427,0.762,0.031,0.01,0.01,0.011,0,76,74,0.3559,$369.1342,205,189,0.909,$62.8425,$431.9767,$2.0778,$0.1039,,,00:00:00,2.55,,,,,,00:00:00,0,0,0,,00:00:00,0,,00:00:00,3630,1.75%,0.0115,0.012,,0.0126,,,,,,
909000000,801386,103,DS0005C,FB14,06/02/2009,,00:19:16,204000,204,1398,1.097,0.019,0.01,0.01,0.01,0,50,49,0.2402,$244.4267,135,141,0.691,$46.8825,$291.3092,$1.4280,$0.1587,,,00:00:00,2.88,,,,,,00:00:00,0,0,0,,00:00:00,0,,00:00:00,3600,1.76%,0.0088,0.0114,0.0111,0.0114,,,,,,
909000000,756382,26,DS0005C,FB14,09/02/2009,,00:19:21,195500,196,1410,0.97,0.025,0.01,0.01,0.012,0,60,59,0.3018,$294.3097,162,164,0.839,$54.5300,$348.8397,$1.7843,$0.1373,,,00:00:00,2.78,,,,,,00:00:00,0,0,0,,00:00:00,0,,00:00:00,3260,1.67%,0.01,,0.0129,0.0111,,,,,,
909000000,801413,28,DS0005C,FB14,09/02/2009,,00:22:31,202500,203,1378,0.669,0.025,0.01,0.01,0.011,0,61,61,0.3012,$304.2863,165,171,0.844,$56.8575,$361.1438,$1.7834,$0.1274,,,00:00:00,2.8,,,,,,00:00:00,0,0,0,,00:00:00,0,,00:00:00,2890,1.43%,0.0086,,0.0092,0.0096,,,,,,
909000000,801415,30,DS0006C,FB15,09/02/2009,,00:37:04,194400,194,1413,0.93,0.031,0.01,0.01,0.013,1,71,71,0.3652,$354.1693,192,199,1.024,$66.1675,$420.3368,$2.1622,$0.1201,,,00:00:00,2.8,0.009,18,18,49,67,00:00:00,0,0,0,,00:00:00,0,,00:00:00,3480,1.79%,0.0093,,0.0112,0.0095,,,,,,
909000000,756385,9,DS0005S,FA86,09/02/2009,,00:22:14,201400,201,1381,0.63,0.035,0.014,0.01,0.013,1,81,81,0.4022,$404.0523,219,219,1.087,$72.8175,$476.8698,$2.3678,$0.1076,,,00:00:00,2.7,,,,,,00:00:00,0,0,0,,00:00:00,0,,00:00:00,2340,1.16%,0.0117,,0.0134,0.0139,,,,,,
909000000,756440,11,DS0006C,FB15,12/02/2009,05:27:20,00:25:49,219400,219,1321,0.366,0.061,0.01,0.01,0.011,0,144,143,0.6518,$713.3269,389,442,2.015,$146.9650,$860.2919,$3.9211,$0.0784,,,00:10:28,3.09,,,,,,00:00:00,1,1,1,40,12:48:00,1,36,08:27:00,6660,3.04%,0.0099,0.0111,,0.0115,,,,,,
909000000,756511,4,DS1721A,SK17,17/02/2009,07:06:28,00:21:36,207300,207,1382,0.733,0.038,0.01,0.01,0.011,0,90,90,0.4342,$448.9470,243,238,1.148,$79.1350,$528.0820,$2.5474,$0.0943,,,00:04:02,2.64,,,,,,00:00:00,1,1,1,41,03:04:00,1,36,17:36:00,4980,2.40%,0.0069,,0.0074,0.0067,,,,,,
909000000,756513,6,DS1721A,SK17,17/02/2009,08:32:25,00:26:37,208100,208,1404,0.58,0.051,0.01,0.01,0.011,0,117,117,0.5622,$583.6311,316,326,1.567,$108.3950,$692.0261,$3.3254,$0.0831,,,00:04:58,2.79,,,,,,00:00:00,1,1,1,41,03:12:00,1,36,17:44:00,5140,2.47%,0.008,,0.0091,0.0091,,,,,,
909000000,756515,119,DS0005C,FB14,17/02/2009,09:59:01,00:23:18,207200,207,1365,0.509,0.058,0.01,0.01,0.009,0,130,130,0.6274,$648.4790,351,343,1.655,$114.0475,$762.5265,$3.6801,$0.0751,,,00:05:25,2.64,,,,,,00:00:00,1,1,1,41,03:21:00,1,36,17:53:00,6490,3.13%,0.0072,,0.0069,0.007,,,,,,
909000000,756517,121,DS0005C,FB14,17/02/2009,11:26:14,00:21:37,208800,209,1365,0.477,0.062,0.01,0.01,0.008,0,139,139,0.6657,$693.3737,375,375,1.796,$124.6875,$818.0612,$3.9179,$0.0726,,,00:05:48,2.7,,,,,,00:00:00,1,1,1,41,03:32:00,1,36,18:05:00,5860,2.81%,0.0073,0.0086,,0.0091,,,,,,
909000000,801516,63,DS0005E,FA29,21/02/2009,03:20:21,00:23:41,209900,210,1384,0.658,0.025,0.01,0.01,0.011,0,63,63,0.3001,$314.2629,170,178,0.848,$59.1850,$373.4479,$1.7792,$0.1271,,,00:03:03,2.83,,,,,,00:00:00,1,1,1,41,10:25:00,1,36,25:25:00,4850,2.31%,0.01,,0.0113,0.012,,,,,,
909000000,801518,120,DS0005E,FA29,21/02/2009,05:19:08,00:22:47,208800,209,1353,0.521,0.022,0.01,0.01,0.01,0,58,58,0.2778,$289.3214,157,156,0.747,$51.8700,$341.1914,$1.6341,$0.1362,,,00:02:48,2.69,,,,,,00:00:00,1,1,1,41,10:31:00,1,36,25:30:00,4900,2.35%,0.0067,,0.007,0.0069,,,,,,
909000000,801530,56,DS0005C,FB14,21/02/2009,19:14:43,00:23:40,196700,197,1390,0.963,0.026,0.01,0.01,0.01,0,62,62,0.3152,$309.2746,167,162,0.824,$53.8650,$363.1396,$1.8462,$0.1154,,,00:02:51,2.61,,,,,,00:00:00,1,1,1,41,11:18:00,1,36,26:18:00,4580,2.33%,0.0089,,0.0118,0.0122,,,,,,
909000000,756566,7,DS0608Y,KA08,22/02/2009,01:03:27,00:23:11,198700,199,1364,0.995,0.04,0.01,0.01,0.005,1,90,90,0.4529,$448.9470,243,229,1.152,$76.1425,$525.0895,$2.6426,$0.0755,,,00:03:56,2.54,,,,,,00:00:00,1,1,1,41,11:47:00,1,36,26:48:00,5870,2.95%,0.0061,,0.0072,0.0073,,,,,,
909000000,756568,9,DS0608Y,KA08,22/02/2009,02:17:23,00:18:13,189100,189,1462,0.854,0.047,0.01,0.01,0.01,0,98,98,0.5182,$488.8534,265,270,1.428,$89.7750,$578.6284,$3.0599,$0.0827,,,00:04:14,2.76,,,,,,00:00:00,1,1,1,41,11:54:00,1,36,26:55:00,4150,2.19%,0.008,,0.0104,0.0104,,,,,,
909000000,801534,12,DS0608Y,KA08,22/02/2009,03:45:21,00:22:06,204900,205,1410,0.73,0.048,0.01,0.01,0.011,0,109,109,0.532,$543.7247,294,312,1.523,$103.7400,$647.4647,$3.1599,$0.0854,,,00:04:50,2.86,,,,,,00:00:00,1,1,1,41,12:02:00,1,36,27:03:00,6530,3.19%,0.0085,,0.0104,0.0108,,,,,,
909000000,756592,41,DS0005C,FB14,23/02/2009,00:18:22,00:25:11,227500,228,1247,0.42,0.072,0.01,0.01,0.01,0,174,173,0.7604,$862.9759,470,437,1.921,$145.3025,$1,8.2784,$4.4320,$0.0715,,,00:07:04,2.53,,,,,,00:00:00,1,1,1,41,14:24:00,1,27,00:40:00,7460,3.28%,0.0068,,0.0078,0.0082,,,,,
909000000,756594,43,DS0005C,FB14,23/02/2009,01:45:43,00:26:30,223100,223,1302,0.28,0.083,0.01,0.01,0.009,0,194,194,0.8696,$967.7302,524,494,2.214,$164.2550,$1,131.9852,$5.0739,$0.0686,,,00:07:56,2.55,,,,,,00:00:00,1,1,1,41,14:40:00,1,27,00:56:00,7460,3.34%,0.0069,,0.0071,0.0069,,,,,
909000000,756597,46,DS0005C,FB14,23/02/2009,04:25:50,00:28:17,220800,221,1317,0.266,0.122,0.01,0.01,0.007,1,277,276,1.25,$1,376.7708,748,704,3.188,$234.0800,$1,610.8508,$7.2955,$0.0634,,,00:11:00,2.55,,,,,,00:00:00,1,1,1,41,15:09:00,1,27,01:26:00,6900,3.13%,0.0067,,0.0074,0.0078,,,,
909000000,756599,50,DS0005C,FB14,23/02/2009,06:06:30,00:15:52,223300,223,1298,0.31,0.077,0.01,0.01,0.009,0,182,182,0.815,$907.8706,491,459,2.056,$152.6175,$1,60.4881,$4.7492,$0.0698,,,00:07:26,2.52,,,,,,00:00:00,1,1,1,41,15:24:00,1,27,01:41:00,6700,3.00%,0.0065,,0.0073,0.0074,,,,,
909000000,756458,44,DS0005A,FA84,12/02/2009,21:52:16,00:22:39,209200,209,1345,0.551,0.063,0.014,0.012,0.013,,133,133,0.6358,$663.4439,359,352,1.683,$117.0400,$780.4839,$3.7308,$0.0746,,,00:05:34,2.65,,,,,,00:00:00,1,1,1,40,15:30:00,1,36,11:11:00,4490,2.15%,0.0086,0.0108,,0.0112,,,,,,
909000000,756322,33,DS0811A,KC05,03/02/2009,20:34:44,00:11:57,195900,196,1429,0.91,0.027,0.014,0.014,0.017,1,52,52,0.2654,$259.3916,140,138,0.704,$45.8850,$305.2766,$1.5583,$0.1558,,,00:02:28,2.65,,,,,,00:00:00,1,1,1,37,10:04:00,1,39,07:31:00,3440,1.76%,0.0092,,0.0118,0.0121,,,,,,
909000000,801378,91,DS0004B,FA05,06/02/2009,,00:20:17,220700,221,1271,1.53,0.023,0.014,0.014,0.015,0,50,48,0.2175,$239.4384,135,116,0.526,$38.5700,$278.0084,$1.2597,$0.1575,,,00:00:00,2.42,,,,,,00:00:00,0,0,0,,00:00:00,0,,00:00:00,7770,3.52%,0.0127,0.0131,,0.014,,,,,,
909000000,756336,73,DS0004B,FA05,07/02/2009,,00:30:38,195700,196,1402,0.926,0.03,0.014,0.014,0.014,0,58,58,0.2964,$289.3214,157,159,0.812,$52.8675,$342.1889,$1.7485,$0.1093,,,00:00:00,2.74,,,,,,00:00:00,0,0,0,,00:00:00,0,,00:00:00,5000,2.55%,0.0091,,0.01,0.0111,,,,,,
909000000,756456,42,DS0005A,FA84,12/02/2009,20:24:55,00:24:30,219600,220,1286,0.542,0.094,0.014,0.014,0.01,1,202,201,0.9153,$1,2.6483,545,525,2.391,$174.5625,$1,177.2108,$5.3607,$0.0638,,,00:08:10,2.61,,,,,,00:00:00,1,1,1,40,15:18:00,1,36,10:58:00,5910,2.69%,0.0092,,0.0095,0.01,,,,
909000000,756461,47,DS0005A,FA84,13/02/2009,02:24:47,00:24:32,205300,205,1351,0.843,0.049,0.014,0.014,0.008,1,111,111,0.5407,$553.7013,300,289,1.408,$96.0925,$649.7938,$3.1651,$0.0772,,,00:04:43,2.6,,,,,,00:00:00,1,1,1,40,15:43:00,1,36,11:26:00,5440,2.65%,0.009,,0.0104,0.011,,,,,,
909000000,756463,49,DS0005A,FA84,13/02/2009,04:10:57,00:32:50,213300,213,1296,0.752,0.044,0.014,0.014,0.012,0,92,92,0.4313,$458.9236,248,242,1.135,$80.4650,$539.3886,$2.5288,$0.0790,,,00:04:02,2.63,,,,,,00:00:00,1,1,1,40,15:50:00,1,36,11:33:00,5430,2.55%,0.0092,,0.0115,0.0119,,,,,,
909000000,801484,68,DS0005A,FA84,18/02/2009,15:16:24,00:25:22,222500,223,1290,0.494,0.042,0.014,0.014,0.009,1,91,90,0.4045,$448.9470,246,253,1.137,$84.1225,$533.0695,$2.3958,$0.0726,,,00:04:36,2.81,,,,,,00:00:00,1,1,1,41,06:13:00,1,36,21:11:00,4990,2.24%,0.0071,,,0.0091,,,,,,
909000000,756643,71,DS0005S,FA86,25/02/2009,17:24:47,00:23:56,219700,220,1316,0.372,0.083,0.014,0.014,0.008,1,179,178,0.8102,$887.9174,483,455,2.071,$151.2875,$1,39.2049,$4.7301,$0.0631,,,00:08:03,2.56,,,,,,00:00:00,1,1,1,41,24:03:00,1,27,10:13:00,7140,3.25%,0.0083,,0.0093,0.0093,,,,,
909000000,756315,13,DS0005A,FA84,02/02/2009,,00:24:17,191600,192,1371,1.609,0.01,0.014,,,,,,,,,,,,,,,,,00:00:00,,,,,,,00:00:00,0,0,0,,00:00:00,0,,00:00:00,2220,1.16%,0.0054,0.0072,,0.0076,,,,,,
1324000000,801437,50,DS0608J,KM78,13/02/2009,11:54:47,00:25:27,205700,206,1408,1.2,0.014,0.001,0.001,0.002,0,182,181,0.8799,$902.8823,491,462,2.246,$153.6150,$1,56.4973,$5.1361,$0.4280,,,00:07:20,2.55,,,,,,00:00:00,1,1,1,40,16:31:00,1,36,12:14:00,3780,1.84%,0.0041,0.0026,0.0026,0.0025,,,,,
1324000000,801442,52,DS0608J,KM78,14/02/2009,09:30:31,00:40:24,227200,227,1255,1.1,0.015,0.001,0.001,0.005,1,203,203,0.8935,$1,12.6249,548,528,2.324,$175.5600,$1,188.1849,$5.2297,$0.5230,,,00:08:13,2.6,0.001,90,90,243,239,00:00:00,1,1,1,40,16:58:00,1,36,12:39:00,9780,4.30%,0.0035,0.0027,0.0045,0.0028,,,,
1324000000,801543,102,DS2629A,SJ12,24/02/2009,08:12:43,00:37:25,216400,216,1405,1.113,0.03,0.001,0.001,0.003,0,227,226,1.0444,$1,127.3558,613,665,3.073,$221.1125,$1,348.4683,$6.2314,$0.2308,,,00:10:52,2.94,0.001,83,83,224,247,00:00:00,1,1,1,41,18:29:00,1,27,04:39:00,4670,2.16%,0.0032,0.0033,0.0032,0.003,,,,
1324000000,801340,5,DS0607L,,02/02/2009,00:37:02,00:35:57,208500,209,1353,1.046,0.014,0.002,0.002,0.002,0,130,130,0.6235,$648.4790,351,339,1.626,$112.7175,$761.1965,$3.6508,$0.3042,,,00:05:29,2.61,,,,,,00:00:00,1,1,1,37,08:16:00,1,39,05:44:00,5100,2.45%,0.0032,0.0032,0.0023,0.0029,,,,,,
1324000000,801339,4,DS0608L,,01/02/2009,23:51:58,00:28:26,201900,202,1380,1.021,0.017,0.002,0.002,0.002,0,131,131,0.6488,$653.4673,354,341,1.689,$113.3825,$766.8498,$3.7982,$0.2532,,,00:05:36,2.6,,,,,,00:00:00,1,1,1,37,08:11:00,1,39,05:39:00,4810,2.38%,0.0034,0.0034,0.0029,0.0029,,,,,,
1324000000,801593,16,DS2733A,VT05,28/02/2009,23:04:50,00:36:20,211600,212,1420,0.859,0.018,0.002,0.002,0.003,0,140,138,0.6522,$688.3854,378,560,2.647,$186.2000,$874.5854,$4.1332,$0.2755,,,00:09:22,4.06,,,,,,00:00:00,1,1,1,31,02:08:00,1,38,01:16:00,2240,1.06%,0.0032,0.0039,0.0033,0.0031,,,,,,
1324000000,801591,14,DS2733A,VT05,28/02/2009,21:13:42,00:18:37,216000,216,1353,0.709,0.022,0.002,0.002,0.002,0,150,150,0.6944,$748.2450,405,399,1.847,$132.6675,$880.9125,$4.0783,$0.2039,,,00:06:14,2.66,,,,,,00:00:00,1,1,1,31,01:53:00,1,38,01:02:00,2600,1.20%,0.0028,,0.0026,0.0026,,,,,,
1324000000,756694,9,DS2733A,VT05,28/02/2009,19:16:12,00:26:19,212300,212,1401,0.618,0.029,0.002,0.002,0.003,0,164,164,0.7725,$818.0812,443,469,2.209,$155.9425,$974.0237,$4.5880,$0.1765,,,00:07:52,2.86,,,,,,00:00:00,1,1,1,31,01:41:00,1,38,00:50:00,2480,1.17%,0.0027,,0.0027,0.002,,,,,,
1324000000,756389,102,DS0507I,,09/02/2009,,00:25:30,200800,201,1397,0.793,0.038,0.004,0.002,0.003,0,173,173,0.8616,$862.9759,467,465,2.316,$154.6125,$1,17.5884,$5.0677,$0.1448,,,00:00:00,2.69,,,,,,00:00:00,0,0,0,,00:00:00,0,,00:00:00,2820,1.40%,0.0065,,0.0062,0.0055,,,,,
1324000000,756387,100,DS0507I,,09/02/2009,,00:27:36,212500,213,1358,0.759,0.04,0.004,0.002,0.003,0,188,188,0.8847,$937.8004,508,506,2.381,$168.2450,$1,106.0454,$5.2049,$0.1407,,,00:00:00,2.69,,,,,,00:00:00,0,0,0,,00:00:00,0,,00:00:00,3600,1.69%,0.0058,,0.0056,0.0056,,,,,
1324000000,801416,103,DS0507I,,09/02/2009,,00:34:23,212400,212,1355,0.878,0.044,0.004,0.002,0.001,0,196,195,0.9181,$972.7185,529,517,2.434,$171.9025,$1,144.621,$5.3890,$0.1253,,,00:00:00,2.65,,,,,,00:00:00,0,0,0,,00:00:00,0,,00:00:00,3790,1.78%,0.0051,,0.0046,0.0044,,,,,
1324000000,801418,105,DS0507I,,09/02/2009,,00:35:37,207500,208,1355,0.725,0.046,0.004,0.002,0.003,0,196,195,0.9398,$972.7185,529,518,2.496,$172.2350,$1,144.9535,$5.5178,$0.1283,,,00:00:00,2.66,,,,,,00:00:00,0,0,0,,00:00:00,0,,00:00:00,4010,1.93%,0.0063,,0.0057,0.0053,,,,,
1324000000,801360,92,DS0507E,FK56,04/02/2009,08:30:00,00:32:43,208200,208,1361,0.93,0.024,0.004,0.003,0.003,0,127,127,0.61,$633.5141,343,338,1.623,$112.3850,$745.8991,$3.5826,$0.1706,,,00:05:14,2.66,,,,,,00:00:00,1,1,1,37,10:58:00,1,39,08:26:00,3160,1.52%,0.0057,,0.0053,0.0047,,,,,,
1324000000,801362,94,DS0507E,FK56,04/02/2009,10:11:53,00:24:07,197700,198,1378,1.02,0.024,0.004,0.003,0.003,0,120,120,0.607,$598.5960,324,319,1.614,$106.0675,$704.6635,$3.5643,$0.1697,,,00:04:58,2.66,,,,,,00:00:00,1,1,1,37,11:08:00,1,39,08:35:00,3000,1.52%,0.0052,,0.0048,0.0034,,,,,,
1324000000,801319,74,DS0508E,KL22,01/02/2009,02:23:33,00:23:14,208700,209,1378,0.953,0.024,0.004,0.004,0.005,0,106,107,0.5127,$533.7481,286,287,1.375,$95.4275,$629.1756,$3.0147,$0.1587,,,00:04:34,2.68,,,,,,00:00:00,1,1,1,37,07:18:00,1,39,04:45:00,2860,1.37%,0.0064,,0.0072,0.0079,,,,,,
1324000000,801320,75,DS0508E,KL22,01/02/2009,03:17:08,00:22:19,201400,201,1351,1.257,0.019,0.004,0.004,0.003,0,92,93,0.4618,$463.9119,248,242,1.202,$80.4650,$544.3769,$2.7030,$0.1689,,,00:04:00,2.6,,,,,,00:00:00,1,1,1,37,07:22:00,1,39,04:49:00,3150,1.56%,0.0073,0.0081,0.0081,0.0085,,,,,,
1324000000,801332,72,DS0507E,FK56,01/02/2009,17:22:29,00:23:27,201700,202,1370,0.95,0.018,0.004,0.004,0.016,1,90,89,0.4412,$443.9587,243,233,1.155,$77.4725,$521.4312,$2.5852,$1.2926,,,00:03:56,2.62,,,,,,00:00:00,1,1,1,37,07:47:00,1,39,05:14:00,3520,1.75%,0.0049,0.0056,,0.0058,,,,,,
1324000000,801337,2,DS0507M,,01/02/2009,22:02:37,00:23:25,206200,206,1316,1.54,0.014,0.004,0.004,0.003,0,84,84,0.4074,$419.0172,227,234,1.135,$77.8050,$496.8222,$2.4094,$0.2190,,,00:03:52,2.79,,,,,,00:00:00,1,1,1,37,08:02:00,1,39,05:31:00,6110,2.96%,0.0046,,0.0058,0.0059,,,,,,
1324000000,801338,3,DS0507M,,01/02/2009,23:00:56,00:23:13,193400,193,1396,1.03,0.014,0.004,0.004,0.004,0,79,78,0.4033,$389.0874,213,203,1.05,$67.4975,$456.5849,$2.3608,$0.2361,,,00:03:36,2.6,,,,,,00:00:00,1,1,1,37,08:05:00,1,39,05:34:00,3760,1.94%,0.0064,,0.007,0.0072,,,,,,
1324000000,756392,45,DS0006A,FK41,10/02/2009,,00:33:22,203800,204,1371,0.665,0.047,0.004,0.004,0.005,0,150,150,0.736,$748.2450,405,399,1.958,$132.6675,$880.9125,$4.3224,$0.1029,,,00:00:00,2.66,,,,,,00:00:00,0,0,0,,00:00:00,0,,00:00:00,3610,1.77%,0.0062,,0.0072,0.0075,,,,,,
1324000000,756394,53,DS0006A,FK41,10/02/2009,,00:25:03,199400,199,1384,0.811,0.044,0.004,0.004,0.005,0,141,140,0.7021,$698.3620,381,376,1.886,$125.0200,$823.3820,$4.1293,$0.1059,,,00:00:00,2.69,,,,,,00:00:00,0,0,0,,00:00:00,0,,00:00:00,2670,1.34%,0.0069,,0.0082,0.0088,,,,,,
1324000000,801419,36,DS0006A,FK41,10/02/2009,,00:25:02,209500,210,1356,0.838,0.046,0.004,0.004,0.005,0,152,152,0.7255,$758.2216,410,425,2.029,$141.3125,$899.5341,$4.2937,$0.1047,,,00:00:00,2.8,,,,,,00:00:00,0,0,0,,00:00:00,0,,00:00:00,3420,1.63%,0.0061,,0.0072,0.0072,,,,,,
1324000000,756398,57,DS0811C,KA29,10/02/2009,,00:21:38,206200,206,1371,0.568,0.061,0.004,0.004,0.004,0,180,179,0.8681,$892.9057,486,481,2.333,$159.9325,$1,52.8382,$5.1059,$0.0896,,,00:00:00,2.69,,,,,,00:00:00,0,0,0,,00:00:00,0,,00:00:00,3520,1.71%,0.006,,0.0062,0.0065,,,,,
1324000000,801427,72,DS0001R,AM08,10/02/2009,17:55:06,00:25:32,210000,210,1389,0.707,0.041,0.004,0.004,0.005,0,142,142,0.6762,$708.3386,383,394,1.876,$131.0050,$839.3436,$3.9969,$0.1110,,,00:05:58,2.77,,,,,,00:00:00,1,1,1,40,08:34:00,1,36,04:06:00,3300,1.57%,0.0074,0.0074,,0.0079,,,,,,
1324000000,756407,74,DS0001R,AM08,10/02/2009,19:40:38,00:33:32,215700,216,1336,0.697,0.042,0.004,0.004,0.003,0,148,148,0.6861,$738.2684,400,397,1.841,$132.0025,$870.2709,$4.0346,$0.1035,,,00:06:08,2.68,,,,,,00:00:00,1,1,1,40,08:46:00,1,36,04:17:00,4320,2.00%,0.0063,0.0064,,0.0069,,,,,,
1324000000,756409,76,DS0001R,AM08,10/02/2009,21:02:20,00:14:40,209300,209,1388,0.71,0.043,0.004,0.004,0.004,0,146,146,0.6976,$728.2918,394,391,1.868,$130.0075,$858.2993,$4.1008,$0.1051,,,00:06:03,2.68,,,,,,00:00:00,1,1,1,40,08:57:00,1,36,04:29:00,3420,1.63%,0.0065,0.0066,,0.0068,,,,,,
1324000000,801428,78,DS0001R,AM08,10/02/2009,22:25:43,00:22:25,216300,216,1367,0.715,0.037,0.004,0.004,0.003,0,138,139,0.6426,$693.3737,373,363,1.678,$120.6975,$814.0712,$3.7636,$0.1107,,,00:05:44,2.61,,,,,,00:00:00,1,1,1,40,09:08:00,1,36,04:40:00,4220,1.95%,0.0071,0.0071,,0.007,,,,,,
1324000000,801430,80,DS0001R,AM08,11/02/2009,00:05:57,00:10:34,219400,219,1316,0.68,0.042,0.004,0.004,0.005,0,162,162,0.7384,$808.1046,437,418,1.905,$138.9850,$947.0896,$4.3167,$0.1167,,,00:06:47,2.58,,,,,,00:00:00,1,1,1,40,09:19:00,1,36,04:51:00,3150,1.44%,0.0082,0.008,,0.0082,,,,,,
1324000000,756417,87,DS0507J,FK43,11/02/2009,05:44:52,00:31:06,213400,213,1321,0.519,0.033,0.004,0.004,0.003,0,128,128,0.5998,$638.5024,346,339,1.589,$112.7175,$751.2199,$3.5202,$0.1173,,,00:05:14,2.65,,,,,,00:00:00,1,1,1,40,10:04:00,1,36,05:36:00,4400,2.06%,0.005,,0.0051,0.0047,,,,,,
1324000000,756466,124,DS1720F,SD30,13/02/2009,06:24:21,00:27:46,209000,209,1373,0.829,0.027,0.004,0.004,0.004,0,112,111,0.5311,$553.7013,302,302,1.445,$100.4150,$654.1163,$3.1297,$0.1361,,,00:04:44,2.72,,,,,,00:00:00,1,1,1,40,16:03:00,1,36,11:46:00,3170,1.52%,0.006,,0.0061,0.006,,,,,,
1324000000,756468,127,DS1720F,SD30,13/02/2009,08:13:03,00:27:17,207600,208,1311,1.295,0.022,0.004,0.004,0.003,0,101,101,0.4865,$503.8183,273,268,1.291,$89.1100,$592.9283,$2.8561,$0.1503,,,00:04:20,2.65,,,,,,00:00:00,1,1,1,40,16:11:00,1,36,11:54:00,4980,2.40%,0.0061,,0.0071,0.007,,,,,,
1324000000,756470,129,DS1720F,SD30,13/02/2009,10:08:01,00:28:05,202900,203,1377,1.249,0.014,0.004,0.004,0.004,0,82,82,0.4041,$409.0406,221,211,1.04,$70.1575,$479.1981,$2.3617,$0.2362,,,00:03:39,2.57,,,,,,00:00:00,1,1,1,40,16:20:00,1,36,12:03:00,2760,1.36%,0.0048,0.0058,,0.0062,,,,,,
1324000000,801495,27,DS0001N,AM08,19/02/2009,18:18:22,00:26:47,213000,213,1372,0.67,0.024,0.004,0.004,0.004,0,108,108,0.507,$538.7364,292,284,1.333,$94.4300,$633.1664,$2.9726,$0.1486,,,00:04:32,2.63,,,,,,00:00:00,1,1,1,41,08:01:00,1,36,22:58:00,2520,1.18%,0.0067,0.0067,,0.0067,,,,,,
1324000000,756546,142,DS0507J,FK43,19/02/2009,21:21:12,00:26:56,196400,196,1421,0.763,0.019,0.004,0.004,0.005,0,90,90,0.4582,$448.9470,243,250,1.273,$83.1250,$532.0720,$2.7091,$0.1935,,,00:04:48,2.78,,,,,,00:00:00,1,1,1,41,08:16:00,1,36,23:15:00,2330,1.19%,0.0057,,0.0064,0.0067,,,,,,
1324000000,801496,144,DS0507L,FK46,20/02/2009,00:06:29,00:25:25,211700,212,1349,0.803,0.019,0.004,0.004,0.004,0,97,97,0.4582,$483.8651,262,261,1.233,$86.7825,$570.6476,$2.6955,$0.1797,,,00:04:14,2.69,,,,,,00:00:00,1,1,1,41,08:24:00,1,36,23:23:00,4460,2.11%,0.0048,,0.0048,0.0045,,,,,,
1324000000,756548,10,DS0507L,FK46,20/02/2009,03:25:41,00:30:11,198700,199,1405,1.04,0.018,0.004,0.004,0.004,0,89,89,0.4479,$443.9587,240,231,1.163,$76.8075,$520.7662,$2.6209,$0.1872,,,00:03:52,2.6,,,,,,00:00:00,1,1,1,41,08:35:00,1,36,23:34:00,2450,1.23%,0.0057,0.0056,,0.0059,,,,,,
1324000000,801499,31,DS0006A,FK41,20/02/2009,06:17:14,00:31:08,205300,205,1321,1.176,0.017,0.004,0.004,0.002,0,90,89,0.4335,$443.9587,243,228,1.111,$75.8100,$519.7687,$2.5318,$0.1688,,,00:03:50,2.56,,,,,,00:00:00,1,1,1,41,08:47:00,1,36,23:46:00,4200,2.05%,0.0061,,0.0065,0.0067,,,,,,
1324000000,756603,55,DS0507V,FV03,23/02/2009,09:56:53,00:28:14,218700,219,1306,0.343,0.056,0.004,0.004,0.004,0,180,180,0.823,$897.8940,486,456,2.085,$151.6200,$1,49.514,$4.7989,$0.0923,,,00:07:30,2.53,,,,,,00:00:00,1,1,1,41,15:55:00,1,27,02:08:00,4000,1.83%,0.0069,,0.0065,0.0063,,,,,
1324000000,756605,57,DS0507V,FV03,23/02/2009,11:32:30,00:30:27,211700,212,1308,0.622,0.049,0.004,0.004,0.004,0,160,159,0.7511,$793.1397,432,399,1.885,$132.6675,$925.8072,$4.3732,$0.0972,,,00:06:38,2.51,,,,,,00:00:00,1,1,1,41,16:09:00,1,27,02:22:00,3380,1.60%,0.0061,,0.0054,0.0055,,,,,,
1324000000,756608,60,DS1721A,SK17,23/02/2009,14:20:40,00:26:07,211300,211,1369,0.569,0.059,0.01,0.004,0.004,0,180,180,0.8519,$897.8940,486,469,2.22,$155.9425,$1,53.8365,$4.9874,$0.0907,,,00:07:44,2.61,,,,,,00:00:00,1,1,1,41,16:31:00,1,27,02:45:00,2830,1.34%,0.005,0.0059,,0.0065,,,,,
1324000000,756610,62,DS1721A,SK17,23/02/2009,18:22:35,00:25:11,212100,212,1356,0.599,0.032,0.01,0.004,0.003,0,124,123,0.5799,$613.5609,335,320,1.509,$106.4000,$719.9609,$3.3944,$0.1170,,,00:06:27,2.6,,,,,,00:00:00,1,1,1,41,16:42:00,1,27,02:54:00,4020,1.90%,0.0062,0.0063,,0.007,,,,,,
1324000000,801545,54,DS0006A,FK41,24/02/2009,10:30:30,00:26:39,198200,198,1378,0.95,0.043,0.004,0.004,0.004,0,138,137,0.6912,$683.3971,373,458,2.311,$152.2850,$835.6821,$4.2164,$0.1081,,,00:09:11,3.34,,,,,,00:00:00,1,1,1,41,18:49:00,1,27,05:03:00,3670,1.85%,0.0064,,0.0059,0.0059,,,,,,
1324000000,756622,71,DS0006A,FK41,24/02/2009,15:00:53,00:28:25,200500,201,1364,0.864,0.066,0.004,0.004,0.002,0,186,185,0.9227,$922.8355,502,502,2.504,$166.9150,$1,89.7505,$5.4352,$0.0849,,,00:07:36,2.71,,,,,,00:00:00,1,1,1,41,19:21:00,1,27,05:34:00,3960,1.98%,0.0059,,0.0068,0.007,,,,,
1324000000,756624,73,DS0508E,KL22,24/02/2009,17:03:47,00:18:03,202000,202,1407,0.619,0.057,0.004,0.004,0.004,0,169,169,0.8366,$843.0227,456,454,2.248,$150.9550,$993.9777,$4.9207,$0.0928,,,00:06:59,2.69,,,,,,00:00:00,1,1,1,41,19:35:00,1,27,05:47:00,4420,2.19%,0.0065,,0.0073,0.0073,,,,,,
1324000000,801576,77,DS1720F,SD30,27/02/2009,18:55:29,01:02:16,216100,216,1381,0.615,0.033,0.004,0.004,0.003,0,1290,273,1.2633,$1,361.8059,3480,823,3.808,$273.6475,$1,635.4534,$7.5680,$0.2523,,,00:05:54,3.01,,,,,,00:00:00,1,0,1,41,03:38:00,0,27,15:56:00,3010,1.39%,0.0054,0.0066,0.0056,0.0058,,,,
1324000000,801578,79,DS1720F,SD30,27/02/2009,20:14:36,00:24:51,209700,210,1392,0.68,0.021,0.004,0.004,0.004,0,100,98,0.4673,$488.8534,270,263,1.254,$87.4475,$576.3009,$2.7482,$0.1617,,,00:07:54,2.68,,,,,,00:00:00,0,1,0,41,03:42:00,1,27,16:08:00,2160,1.03%,0.0047,,0.0052,0.0066,,,,,,
1324000000,756680,81,DS1720F,SD30,27/02/2009,21:48:56,00:23:40,213400,213,1375,0.653,0.026,0.004,0.004,0.004,0,112,112,0.5248,$558.6896,302,303,1.42,$100.7475,$659.4371,$3.0901,$0.1405,,,00:04:44,2.71,,,,,,00:00:00,1,1,1,31,00:07:00,1,27,16:18:00,2900,1.36%,0.0042,,0.0051,0.0053,,,,,,
1324000000,756682,83,DS1720F,SD30,27/02/2009,23:32:52,00:22:25,209400,209,1365,0.797,0.026,0.004,0.004,0.003,0,110,109,0.5205,$543.7247,297,298,1.423,$99.0850,$642.8097,$3.0698,$0.1335,,,00:04:47,2.73,,,,,,00:00:00,1,1,1,31,00:16:00,1,27,16:27:00,2000,0.96%,0.0043,,0.0048,0.0054,,,,,,
1324000000,756684,85,DS1720F,SD30,28/02/2009,01:11:18,00:21:03,204200,204,1412,0.759,0.02,0.004,0.004,0.004,0,96,96,0.4701,$478.8768,259,264,1.293,$87.7800,$566.6568,$2.7750,$0.1734,,,00:04:11,2.75,,,,,,00:00:00,1,1,1,31,00:25:00,1,27,16:35:00,1890,0.93%,0.0043,,0.005,0.0054,,,,,,
1324000000,756685,3,DS0607B,KL15,28/02/2009,05:12:31,00:22:20,200200,200,1417,0.749,0.017,0.004,0.004,0.004,0,88,88,0.4396,$438.9704,238,245,1.224,$81.4625,$520.4329,$2.5996,$0.2000,,,00:03:53,2.78,,,,,,00:00:00,1,1,1,31,00:46:00,1,27,16:55:00,1820,0.91%,0.0043,,0.0049,0.005,,,,,,
1324000000,801323,38,DS0005C,FB14,01/02/2009,06:04:32,00:27:42,194600,195,1372,1.307,0.02,0.01,0.01,0.013,1,50,49,0.2518,$244.4267,135,138,0.709,$45.8850,$290.3117,$1.4918,$0.2131,,,00:02:26,2.82,,,,,,00:00:00,1,1,1,37,07:29:00,1,39,04:56:00,4000,2.06%,0.0096,,0.0103,0.0104,,,,,,
1324000000,801334,74,DS1721A,SK17,01/02/2009,19:07:39,00:17:26,195800,196,1369,1.6,0.014,0.01,0.01,0.009,0,39,39,0.1992,$194.5437,105,111,0.567,$36.9075,$231.4512,$1.1821,$0.2364,,,00:02:05,2.85,,,,,,00:00:00,1,1,1,37,07:50:00,1,39,05:17:00,3200,1.63%,0.0054,,0.0067,0.0069,,,,,,
1324000000,801335,75,DS1721A,SK17,01/02/2009,20:12:11,00:25:16,196400,196,1358,1.546,0.014,0.01,0.01,0.01,0,39,38,0.1935,$189.5554,105,116,0.591,$38.5700,$228.1254,$1.1615,$0.2904,,,00:02:12,3.05,,,,,,00:00:00,1,1,1,37,07:52:00,1,39,05:19:00,3370,1.72%,0.0068,,0.0084,0.0083,,,,,,
1324000000,756309,7,DS0005C,FB14,02/02/2009,02:41:56,00:30:32,205200,205,1397,1.212,0.015,0.01,0.01,0.009,0,42,42,0.2047,$209.5086,113,122,0.595,$40.5650,$250.0736,$1.2187,$0.2031,,,00:02:12,2.9,,,,,,00:00:00,1,1,1,37,08:20:00,1,39,05:48:00,3420,1.67%,0.0057,,0.0068,0.0079,,,,,,
1324000000,756311,9,DS0005C,FB14,02/02/2009,05:12:39,00:51:43,204500,205,1330,1.157,0.016,0.01,0.01,0.008,0,44,43,0.2103,$214.4969,119,121,0.592,$40.2325,$254.7294,$1.2456,$0.1557,,,00:02:16,2.81,,,,,,00:00:00,1,1,1,37,08:24:00,1,39,05:52:00,6970,3.41%,0.007,,0.0071,0.0074,,,,,,
1324000000,756601,52,DS0507V,FV03,23/02/2009,07:59:53,00:49:34,212200,212,1365,0.308,0.068,0.004,0.01,0.013,1,154,154,0.7257,$768.1982,416,403,1.899,$133.9975,$902.1957,$4.2516,$0.0773,,,00:06:28,2.62,0.005,42,41,113,108,00:00:00,1,1,1,41,15:36:00,1,27,01:53:00,3880,1.83%,0.0045,,0.0053,0.0052,,,,,,
1324000000,801333,73,DS0811A,KC05,01/02/2009,18:11:00,00:27:54,205700,206,1313,1.18,0.017,0.014,0.014,0.012,0,34,34,0.1653,$169.6022,92,108,0.525,$35.9100,$205.5122,$0.9991,$0.1998,,,00:02:02,3.18,,,,,,00:00:00,1,1,1,37,07:48:00,1,39,05:15:00,3120,1.52%,0.0075,,0.0094,0.0101,,,,,,
1324000000,801440,33,DS0005A,FA84,14/02/2009,06:53:28,00:26:20,216700,217,1273,1.087,0.016,0.014,0.014,0.01,1,36,36,0.1661,$179.5788,97,104,0.48,$34.5800,$214.1588,$0.9883,$0.1647,,,00:01:58,2.89,,,,,,00:00:00,1,1,1,40,16:47:00,1,36,12:30:00,6060,2.80%,0.0085,0.0093,,0.0102,,,,,,
1662000000,801481,54,DS0406J,,18/02/2009,05:40:52,00:39:16,236600,237,1297,0.735,0.033,0.002,0.001,0.001,0,267,266,1.1243,$1,326.8878,721,725,3.064,$241.0625,$1,567.9503,$6.6270,$0.2071,,,00:11:44,2.73,,,,,,00:00:00,1,1,1,41,05:08:00,1,36,20:05:00,6470,2.73%,0.0029,0.0027,0.0026,0.0027,,,,
1662000000,756525,52,DS0406J,,18/02/2009,03:34:59,00:59:23,248700,249,1200,0.53,0.053,0.002,0.001,0.002,0,318,316,1.2706,$1,576.3028,859,822,3.305,$273.3150,$1,849.6178,$7.4371,$0.1458,,,00:24:30,2.6,,,,,,00:00:00,1,1,1,41,04:47:00,1,36,19:44:00,9870,3.97%,0.005,0.0041,0.0038,0.0036,,,,
1662000000,756523,50,DS0406J,,17/02/2009,19:56:17,00:37:08,220200,220,1326,0.453,0.061,0.002,0.001,0.002,0,299,299,1.3579,$1,491.5017,807,814,3.697,$270.6550,$1,762.1567,$8.0025,$0.1356,,,00:11:56,2.72,,,,,,00:00:00,1,1,1,41,04:36:00,1,36,19:08:00,5440,2.47%,0.0026,0.0029,0.003,0.003,,,,
1662000000,756360,18,DS1720F,SD30,08/02/2009,,00:29:33,203000,203,1353,0.92,0.05,0.004,0.002,0.003,0,200,200,0.9852,$997.6600,540,515,2.537,$171.2375,$1,168.8975,$5.7581,$0.1225,,,00:00:00,2.58,,,,,,00:00:00,0,0,0,,00:00:00,0,,00:00:00,4440,2.19%,0.0059,,0.0064,0.007,,,,,
1662000000,801347,23,DS1721C,SK15,03/02/2009,06:48:28,02:07:03,212600,213,1337,1.01,0.021,0.004,0.004,0.003,0,101,101,0.4751,$503.8183,273,275,1.294,$91.4375,$595.2558,$2.7999,$0.1555,,,00:04:18,2.72,,,,,,00:00:00,1,1,1,37,09:14:00,1,39,06:41:00,4960,2.33%,0.0068,,0.0076,0.0074,,,,,,
1662000000,801349,25,DS1721C,SK15,03/02/2009,11:11:16,00:43:38,220300,220,1285,0.97,0.023,0.004,0.004,0.003,0,110,110,0.4993,$548.7130,297,299,1.357,$99.4175,$648.1305,$2.9420,$0.1471,,,00:04:43,2.72,,,,,,00:00:00,1,1,1,37,09:23:00,1,39,06:50:00,5980,2.71%,0.0075,0.0081,,0.0084,,,,,,
1662000000,801351,27,DS1720F,SD30,03/02/2009,13:03:02,00:23:09,204800,205,1373,0.855,0.024,0.004,0.004,0.004,0,103,104,0.5078,$518.7832,278,286,1.396,$95.0950,$613.8782,$2.9975,$0.1499,,,00:04:34,2.75,,,,,,00:00:00,1,1,1,37,09:31:00,1,39,06:59:00,3570,1.74%,0.008,0.0102,,0.009,,,,,,
1662000000,801354,30,DS1720F,SD30,03/02/2009,15:46:36,00:47:36,211900,212,1328,1.02,0.023,0.004,0.004,0.003,0,106,106,0.5002,$528.7598,286,290,1.369,$96.4250,$625.1848,$2.9504,$0.1475,,,00:04:30,2.74,,,,,,00:00:00,1,1,1,37,09:45:00,1,39,07:12:00,4880,2.30%,0.0066,,0.0072,0.0073,,,,,,
1662000000,801356,32,DS1720F,SD30,03/02/2009,17:20:18,00:31:02,206000,206,1368,1.061,0.02,0.004,0.004,0.005,0,97,97,0.4709,$483.8651,262,269,1.306,$89.4425,$573.3076,$2.7830,$0.1855,,,00:04:10,2.77,,,,,,00:00:00,1,1,1,37,09:53:00,1,39,07:20:00,4400,2.14%,0.0099,,0.0108,0.0118,,,,,,
1662000000,756349,7,DS0507M,,07/02/2009,,00:25:26,196800,197,1401,1.231,0.029,0.004,0.004,0.004,0,110,110,0.5589,$548.7130,297,310,1.575,$103.0750,$651.7880,$3.3119,$0.1325,,,00:00:00,2.82,,,,,,00:00:00,0,0,0,,00:00:00,0,,00:00:00,5640,2.87%,0.0052,,0.0055,0.0056,,,,,,
1662000000,756351,9,DS0507M,,07/02/2009,,00:31:04,198700,199,1380,1.056,0.015,0.004,0.004,0.005,0,83,82,0.4127,$409.0406,224,218,1.097,$72.4850,$481.5256,$2.4234,$0.2423,,,00:00:00,2.66,,,,,,00:00:00,0,0,0,,00:00:00,0,,00:00:00,5060,2.55%,0.0069,,0.0074,0.0072,,,,,,
1662000000,756353,11,DS0507M,,08/02/2009,,00:33:21,205500,206,1353,0.904,0.034,0.004,0.004,0.004,0,124,125,0.6083,$623.5375,335,340,1.655,$113.0500,$736.5875,$3.5844,$0.1195,,,00:00:00,2.72,,,,,,00:00:00,0,0,0,,00:00:00,0,,00:00:00,4980,2.42%,0.0068,,0.0082,0.0079,,,,,,
1662000000,756355,13,DS1720F,SD30,08/02/2009,,00:35:54,201100,201,1360,0.999,0.031,0.004,0.004,0.005,0,116,116,0.5768,$578.6428,313,307,1.527,$102.0775,$680.7203,$3.3850,$0.1302,,,00:00:00,2.65,,,,,,00:00:00,0,0,0,,00:00:00,0,,00:00:00,5960,2.96%,0.008,,0.0083,0.0085,,,,,,
1662000000,756357,15,DS1720F,SD30,08/02/2009,,00:23:35,197500,198,1379,1.076,0.029,0.004,0.004,0.005,0,110,110,0.557,$548.7130,297,290,1.468,$96.4250,$645.1380,$3.2665,$0.1361,,,00:00:00,2.64,,,,,,00:00:00,0,0,0,,00:00:00,0,,00:00:00,3520,1.78%,0.006,,0.0064,0.0067,,,,,,
1662000000,801407,164,DS0508E,KL22,08/02/2009,,00:42:38,216400,216,1258,1.129,0.028,0.004,0.004,0.003,0,118,118,0.5453,$588.6194,319,327,1.511,$108.7275,$697.3469,$3.2225,$0.1289,,,00:00:00,2.77,,,,,,00:00:00,0,0,0,,00:00:00,0,,00:00:00,7060,3.26%,0.0074,0.0087,,0.0089,,,,,,
1662000000,801409,166,DS0508E,KL22,08/02/2009,,00:39:26,207100,207,1324,0.83,0.036,0.004,0.004,0.004,0,130,130,0.6277,$648.4790,351,346,1.671,$115.0450,$763.5240,$3.6867,$0.1152,,,00:00:00,2.66,,,,,,00:00:00,0,0,0,,00:00:00,0,,00:00:00,4990,2.41%,0.0067,,0.0072,0.0074,,,,,,
1662000000,756371,140,DS0508F,KL24,09/02/2009,,00:24:38,211300,211,1350,0.741,0.044,0.004,0.004,0.004,0,149,148,0.7004,$738.2684,402,384,1.817,$127.6800,$865.9484,$4.0982,$0.1025,,,00:00:00,2.59,,,,,,00:00:00,0,0,0,,00:00:00,0,,00:00:00,5060,2.39%,0.0073,,0.0075,0.0074,,,,,,
1662000000,756376,145,DS0507E,FK56,09/02/2009,,00:35:11,209100,209,1313,0.965,0.031,0.004,0.004,0.004,0,120,119,0.5691,$593.6077,324,315,1.506,$104.7375,$698.3452,$3.3398,$0.1237,,,00:00:00,2.65,,,,,,00:00:00,0,0,0,,00:00:00,0,,00:00:00,4560,2.18%,0.0066,,0.0065,0.0061,,,,,,
1662000000,801411,147,DS0507E,FK56,09/02/2009,,00:36:07,204400,204,1401,0.674,0.035,0.004,0.004,0.004,0,126,126,0.6164,$628.5258,340,343,1.678,$114.0475,$742.5733,$3.6329,$0.1172,,,00:00:00,2.72,,,,,,00:00:00,0,0,0,,00:00:00,0,,00:00:00,5410,2.65%,0.0067,,0.0066,0.0064,,,,,,
1662000000,801431,89,DS0507J,FK43,11/02/2009,07:14:56,00:32:26,213400,213,1380,0.541,0.033,0.004,0.004,0.004,0,128,127,0.5951,$633.5141,346,343,1.607,$114.0475,$747.5616,$3.5031,$0.1208,,,00:05:24,2.7,,,,,,00:00:00,1,1,1,40,10:15:00,1,36,05:47:00,4360,2.04%,0.0054,,0.0061,0.0059,,,,,,
1662000000,801433,91,DS0508E,KL22,11/02/2009,08:45:29,00:26:13,204200,204,1385,0.437,0.039,0.004,0.004,0.005,0,134,134,0.6562,$668.4322,362,347,1.699,$115.3775,$783.8097,$3.8384,$0.1129,,,00:05:34,2.59,,,,,,00:00:00,1,1,1,40,10:25:00,1,36,05:57:00,3080,1.51%,0.0073,,0.0085,0.0089,,,,,,
1662000000,801435,93,DS0508E,KL22,11/02/2009,10:16:14,00:26:42,208400,208,1350,0.42,0.03,0.004,0.004,0.004,0,118,118,0.5662,$588.6194,319,314,1.507,$104.4050,$693.0244,$3.3255,$0.1279,,,00:05:00,2.66,,,,,,00:00:00,1,1,1,40,10:35:00,1,36,06:07:00,2550,1.22%,0.009,,0.0097,0.0106,,,,,,
1662000000,756419,95,DS0508E,KL22,11/02/2009,11:56:06,00:24:17,216100,216,1302,0.35,0.042,0.004,0.004,0.003,0,148,148,0.6849,$738.2684,400,388,1.795,$129.0100,$867.2784,$4.0133,$0.1029,,,00:06:08,2.62,,,,,,00:00:00,1,1,1,40,10:47:00,1,36,06:19:00,4680,2.17%,0.0067,,0.0081,0.0073,,,,,,
1662000000,756421,97,DS0508E,KL22,11/02/2009,13:29:41,00:32:01,215500,216,1301,0.379,0.043,0.004,0.004,0.003,0,150,150,0.6961,$748.2450,405,407,1.889,$135.3275,$883.5725,$4.1001,$0.1025,,,00:06:08,2.71,,,,,,00:00:00,1,1,1,40,10:59:00,1,36,06:31:00,4370,2.03%,0.0056,,0.0061,0.0062,,,,,,
1662000000,756424,100,DS0508E,KL22,11/02/2009,16:02:22,00:28:35,209600,210,1350,0.631,0.033,0.004,0.004,0.003,0,124,123,0.5868,$613.5609,335,343,1.636,$114.0475,$727.6084,$3.4714,$0.1157,,,00:05:12,2.79,,,,,,00:00:00,1,1,1,40,11:16:00,1,36,06:48:00,3960,1.89%,0.006,,0.0065,0.0063,,,,,,
1662000000,756426,102,DS0508E,KL22,11/02/2009,17:47:35,00:41:55,218800,219,1309,0.55,0.032,0.004,0.004,0.003,0,128,128,0.585,$638.5024,346,338,1.545,$112.3850,$750.8874,$3.4318,$0.1183,,,00:05:22,2.64,,,,,,00:00:00,1,1,1,40,11:26:00,1,36,06:58:00,5010,2.29%,0.0063,,0.0072,0.0071,,,,,,
1662000000,756450,26,DS0001R,AM08,12/02/2009,15:27:03,00:32:25,225600,226,1298,0.367,0.085,0.004,0.004,0.003,0,251,250,1.1082,$1,247.075,678,640,2.837,$212.8000,$1,459.875,$6.4711,$0.0789,,,00:09:58,2.56,,,,,,00:00:00,1,1,1,40,14:21:00,1,36,10:01:00,6580,2.92%,0.0086,0.0088,,0.0086,,,,
1662000000,756452,28,DS0001N,,12/02/2009,17:18:43,00:32:53,230200,230,1288,0.436,0.078,0.004,0.004,0.002,0,240,240,1.0426,$1,197.192,648,616,2.676,$204.8200,$1,402.012,$6.0904,$0.0801,,,00:09:39,2.57,,,,,,00:00:00,1,1,1,40,14:41:00,1,36,10:22:00,6440,2.80%,0.0083,0.0083,,0.0084,,,,
1662000000,801500,32,DS0006A,FK41,20/02/2009,07:02:31,00:26:07,199000,199,1333,1.422,0.014,0.004,0.004,0.002,0,81,80,0.402,$399.0640,219,208,1.045,$69.1600,$468.2240,$2.3529,$0.1961,,,00:03:32,2.6,,,,,,00:00:00,1,1,1,41,08:50:00,1,36,23:49:00,3410,1.71%,0.0059,,0.0066,0.0069,,,,,,
1662000000,801502,34,DS0006A,FK41,20/02/2009,08:51:54,00:25:45,195300,195,1386,1.3,0.015,0.004,0.004,0.004,0,81,81,0.4147,$404.0523,219,202,1.034,$67.1650,$471.2173,$2.4128,$0.2193,,,00:03:54,2.49,,,,,,00:00:00,1,1,1,41,08:56:00,1,36,23:56:00,4300,2.20%,0.007,,0.0075,0.0094,,,,,,
1662000000,801504,36,DS0006A,FK41,20/02/2009,10:29:24,00:36:26,193700,194,1399,1.359,0.015,0.004,0.004,0.004,0,81,81,0.4182,$404.0523,219,212,1.094,$70.4900,$474.5423,$2.4499,$0.2227,,,00:03:34,2.62,,,,,,00:00:00,1,1,1,41,09:03:00,1,36,24:02:00,3650,1.88%,0.0081,,0.0088,0.0077,,,,,,
1662000000,801506,40,DS0810T,KY12,20/02/2009,11:59:38,00:23:15,198600,199,1404,1.487,0.013,0.004,0.004,0.004,0,79,80,0.4028,$399.0640,213,212,1.067,$70.4900,$469.5540,$2.3643,$0.2627,,,00:03:34,2.65,,,,,,00:00:00,1,1,1,41,09:09:00,1,36,24:09:00,3320,1.67%,0.0041,,0.0036,0.0033,,,,,,
1662000000,801508,42,DS0810T,KY12,20/02/2009,14:04:43,00:35:45,201100,201,1395,1.729,0.011,0.004,0.004,0.005,0,76,76,0.3779,$379.1108,205,200,0.995,$66.5000,$445.6108,$2.2159,$0.3693,,,00:03:23,2.63,,,,,,00:00:00,1,1,1,41,09:16:00,1,36,24:15:00,4950,2.46%,0.005,,0.0049,0.0042,,,,,,
1662000000,801511,45,DS0810T,KY12,20/02/2009,17:40:36,00:35:34,210600,211,1341,1.34,0.019,0.004,0.004,0.002,0,97,97,0.4606,$483.8651,262,253,1.201,$84.1225,$567.9876,$2.6970,$0.1586,,,00:04:13,2.61,,,,,,00:00:00,1,1,1,41,09:27:00,1,36,24:26:00,7620,3.62%,0.005,,0.0045,0.0044,,,,,,
1662000000,756560,6,DS0507L,FK46,21/02/2009,08:21:24,00:18:47,207800,208,1358,0.7,0.023,0.004,0.004,0.004,0,103,103,0.4957,$513.7949,278,276,1.328,$91.7700,$605.5649,$2.9142,$0.1534,,,00:04:27,2.68,,,,,,00:00:00,1,1,1,41,10:40:00,1,36,25:40:00,4090,1.97%,0.0061,,0.0062,0.0064,,,,,,
1662000000,756562,22,DS0507L,FK46,21/02/2009,10:02:15,00:26:00,203400,203,1364,0.884,0.018,0.004,0.004,0.004,0,91,91,0.4474,$453.9353,246,235,1.155,$78.1375,$532.0728,$2.6159,$0.1868,,,00:03:59,2.58,,,,,,00:00:00,1,1,1,41,10:48:00,1,36,25:47:00,4380,2.15%,0.0056,,0.0055,0.0059,,,,,,
1662000000,756651,110,DS1823A,SY49,26/02/2009,01:38:24,00:27:46,233000,233,1263,0.435,0.068,0.004,0.004,0.003,0,220,221,0.9485,$1,102.4143,594,538,2.309,$178.8850,$1,281.2993,$5.4991,$0.0846,,,00:08:56,2.43,,,,,,00:00:00,1,1,1,41,24:53:00,1,27,11:01:00,6970,2.99%,0.0049,,0.0048,0.0047,,,,
1662000000,756656,115,DS0508B,KL16,26/02/2009,05:38:05,00:29:16,223800,224,1288,0.374,0.073,0.004,0.004,0.003,0,222,223,0.9964,$1,112.3909,599,532,2.377,$176.8900,$1,289.2809,$5.7609,$0.0823,,,00:08:54,2.39,,,,,,00:00:00,1,1,1,41,25:28:00,1,27,11:40:00,4830,2.16%,0.0044,,0.0039,0.0037,,,,
1662000000,801556,60,DS0507J,FK43,26/02/2009,20:41:35,00:28:26,214400,214,1382,0.678,0.034,0.004,0.004,0.004,0,130,129,0.6017,$643.4907,351,303,1.413,$100.7475,$744.2382,$3.4713,$0.1157,,,00:05:58,2.35,,,,,,00:00:00,1,1,1,41,01:00:00,1,27,13:56:00,4020,1.88%,0.0062,,0.0064,0.006,,,,,,
1662000000,801558,62,DS0507L,FK46,26/02/2009,22:28:03,00:37:10,212500,213,1322,0.653,0.048,0.004,0.004,0.003,0,159,158,0.7435,$788.1514,429,393,1.849,$130.6725,$918.8239,$4.3239,$0.0961,,,00:06:34,2.49,,,,,,00:00:00,1,1,1,41,01:12:00,1,27,14:07:00,5280,2.48%,0.0064,,0.0066,0.0068,,,,,,
1662000000,801563,90,DS1315C,NA28,27/02/2009,02:06:25,00:25:13,199600,200,1402,0.766,0.022,0.004,0.004,0.004,0,98,98,0.491,$488.8534,265,244,1.222,$81.1300,$569.9834,$2.8556,$0.1586,,,00:04:12,2.49,,,,,,00:00:00,1,1,1,41,01:45:00,1,27,14:24:00,3180,1.59%,0.0075,,0.0081,0.0082,,,,,,
1662000000,801565,119,DS0006A,FK41,27/02/2009,03:34:32,00:23:28,202500,203,1383,0.725,0.025,0.004,0.004,0.005,0,104,104,0.5136,$518.7832,281,261,1.289,$86.7825,$605.5657,$2.9904,$0.1495,,,00:04:28,2.51,,,,,,00:00:00,1,1,1,41,01:54:00,1,27,14:33:00,3280,1.62%,0.0064,,0.0078,0.0079,,,,,,
1662000000,756673,92,DS1315T,NY31,27/02/2009,06:25:47,00:26:11,209000,209,1401,0.615,0.025,0.004,0.004,0.004,0,108,108,0.5167,$538.7364,292,265,1.268,$88.1125,$626.8489,$2.9993,$0.1428,,,00:04:39,2.45,,,,,,00:00:00,1,1,1,41,02:12:00,1,27,14:50:00,2150,1.03%,0.0052,0.0062,0.0066,0.0063,,,,,,
1662000000,756583,7,DS0001M,AM03,22/02/2009,17:17:39,00:39:01,219700,220,1336,0.596,0.059,0.006,0.006,0.005,0,166,166,0.7556,$828.0578,448,421,1.916,$139.9825,$968.0403,$4.4062,$0.0816,,,00:06:48,2.54,,,,,,00:00:00,1,1,1,41,13:26:00,1,36,28:25:00,4980,2.27%,0.0061,0.0061,,0.0063,,,,,,
1662000000,756670,132,DS0001F,AJ04,26/02/2009,18:52:50,00:24:48,215400,215,1378,0.717,0.037,0.006,0.006,0.006,0,116,116,0.5385,$578.6428,313,280,1.3,$93.1000,$671.7428,$3.1186,$0.1006,,,00:04:52,2.41,,,,,,00:00:00,1,1,1,41,00:51:00,1,27,13:46:00,4540,2.11%,0.0074,0.0073,,0.0072,,,,,,
1662000000,801478,76,DS1721A,SK17,17/02/2009,03:19:24,00:26:28,203400,203,1410,0.67,0.045,0.01,0.009,0.009,,112,112,0.5506,$558.6896,302,286,1.406,$95.0950,$653.7846,$3.2143,$0.0893,,,00:04:43,2.55,,,,,,00:00:00,1,1,1,41,02:46:00,1,36,17:19:00,4190,2.06%,0.01,,0.0103,0.0099,,,,,,
1662000000,801389,106,DS0006C,FB15,06/02/2009,,00:25:27,203000,203,1345,1.02,0.023,0.01,0.01,0.009,0,58,59,0.2906,$294.3097,157,145,0.714,$48.2125,$342.5222,$1.6873,$0.1205,,,00:00:00,2.46,,,,,,00:00:00,0,0,0,,00:00:00,0,,00:00:00,5510,2.71%,0.0104,0.0109,,0.011,,,,,,
1662000000,801391,108,DS0006C,FB15,06/02/2009,,00:26:29,207300,207,1361,0.921,0.028,0.01,0.01,0.01,0,69,70,0.3377,$349.1810,186,187,0.902,$62.1775,$411.3585,$1.9844,$0.1102,,,00:00:00,2.67,,,,,,00:00:00,0,0,0,,00:00:00,0,,00:00:00,5040,2.43%,0.0095,,0.0103,0.0106,,,,,,
1662000000,801393,110,DS0006C,FB15,07/02/2009,,00:31:28,203200,203,1351,0.852,0.029,0.01,0.01,0.011,0,70,69,0.3396,$344.1927,189,182,0.896,$60.5150,$404.7077,$1.9917,$0.1106,,,00:00:00,2.64,,,,,,00:00:00,0,0,0,,00:00:00,0,,00:00:00,4360,2.15%,0.011,,0.0124,0.0126,,,,,,
1662000000,756448,19,DS0608F,KS02,12/02/2009,13:33:25,00:44:14,223500,224,1281,0.37,0.086,0.01,0.01,0.009,0,201,201,0.8993,$1,2.6483,543,612,2.738,$203.4900,$1,206.1383,$5.3966,$0.0701,,,00:11:04,3.04,,,,,,00:00:00,1,1,1,40,14:01:00,1,36,09:41:00,5820,2.60%,0.01,,0.0114,0.013,,,,
1662000000,756502,65,DS1721A,SK17,16/02/2009,19:38:04,00:27:26,210900,211,1351,0.923,0.033,0.01,0.01,0.01,0,81,81,0.3841,$404.0523,219,214,1.015,$71.1550,$475.2073,$2.2532,$0.0980,,,00:03:41,2.64,,,,,,00:00:00,1,1,1,41,02:11:00,1,36,16:45:00,4960,2.35%,0.0072,0.0083,,0.0094,,,,,,
