Repository: mukeshMukesh12/charts

File: public/data.csv (part 4 of 5)
Operator Clock Number,Heat Number,Sequence Number,LEW Grade Index,USS Grade ,Treatment Start Date,Treatment Start Time,Total Cycle Time,Hot Metal Weight,HM WGT TONS,Hot Metal Start Temp,Hot Metal Silicon,Start Sulfur,Aim Sulfur,Actual Aim Sulfur,Final Sulfur,0,Ordered Mg,Actual Mg,MG Kg/T,$ mag ,Ordered Lime,Actual Lime,lime Kg/T,$ Lime ,TOTAL $,$ / TON,$/T/P,kg/t/p,,Injection Cycle Time,RATIO,Reshot Final Sulfur,Reshot Ordered Mg,Reshot Actual Mg,Reshot Ordered Lime,Reshot Actual Lime,Reshot Cycle Time,"System ""A"" Usage","System ""B"" Usage","Lance ""A"" Used","Lance ""A"" ID","Lance ""A"" Minutes","Lance ""B"" Used","Lance ""B"" ID","Lance ""B"" Minutes",Skim Weight,SKIM %,Ladle (LD) Analysis Sulfur,RHOB (R) Sulfur,LTS (L) Sulfur,Caster Final (F20) Sulfur,,,,,mag price,lime price
1662000000,801476,69,DS1721A,SK17,16/02/2009,21:26:00,00:30:31,225100,225,1312,0.923,0.042,0.01,0.01,0.01,0,106,106,0.4709,$528.7598,286,276,1.226,$91.7700,$620.5298,$2.7567,$0.0861,,,00:04:34,2.6,,,,,,00:00:00,1,1,1,41,02:20:00,1,36,16:53:00,7260,3.23%,0.0093,,0.0099,0.0097,,,,,,
1662000000,756504,71,DS1721A,SK17,16/02/2009,23:01:41,00:18:03,202300,202,1366,0.942,0.036,0.01,0.01,0.011,0,83,82,0.4053,$409.0406,224,218,1.078,$72.4850,$481.5256,$2.3803,$0.0952,,,00:03:38,2.66,,,,,,00:00:00,1,1,1,41,02:27:00,1,36,17:00:00,4990,2.47%,0.0076,,0.0081,0.0083,,,,,,
1662000000,756506,2,DS1721A,SK17,17/02/2009,00:31:52,00:23:18,200200,200,1362,0.886,0.037,0.01,0.01,0.011,0,84,84,0.4196,$419.0172,227,227,1.134,$75.4775,$494.4947,$2.4700,$0.0950,,,00:03:44,2.7,,,,,,00:00:00,1,1,1,41,02:33:00,1,36,17:06:00,4480,2.24%,0.0096,,0.0112,0.0119,,,,,,
1662000000,801480,78,DS1721A,SK17,17/02/2009,04:45:02,00:25:42,198600,199,1381,0.844,0.032,0.01,0.01,0.01,0,74,74,0.3726,$369.1342,200,197,0.992,$65.5025,$434.6367,$2.1885,$0.0995,,,00:03:24,2.66,,,,,,00:00:00,1,1,1,41,02:54:00,1,36,17:26:00,4270,2.15%,0.0106,,0.0117,0.01,,,,,,
1662000000,756570,28,DS0608Y,KA08,22/02/2009,06:41:11,00:33:00,206600,207,1384,0.61,0.062,0.01,0.01,0.01,0,138,137,0.6631,$683.3971,373,375,1.815,$124.6875,$808.0846,$3.9113,$0.0752,,,00:07:04,2.74,,,,,,00:00:00,1,1,1,41,12:13:00,1,36,27:12:00,5160,2.50%,0.011,,0.0123,0.0129,,,,,,
1662000000,756572,54,DS0709A,KV34,22/02/2009,08:23:17,00:26:56,209400,209,1361,0.585,0.065,0.01,0.01,0.011,0,146,146,0.6972,$728.2918,394,380,1.815,$126.3500,$854.6418,$4.0814,$0.0756,,,00:05:56,2.6,,,,,,00:00:00,1,1,1,41,12:25:00,1,36,27:24:00,5560,2.66%,0.0098,,0.0115,0.0113,,,,,,
1662000000,756578,17,DS0005C,FB14,22/02/2009,13:01:03,00:23:26,206900,207,1352,0.64,0.065,0.01,0.01,0.01,0,144,143,0.6912,$713.3269,389,367,1.774,$122.0275,$835.3544,$4.0375,$0.0734,,,00:05:52,2.57,,,,,,00:00:00,1,1,1,41,12:58:00,1,36,27:57:00,5130,2.48%,0.0095,,0.0111,0.0113,,,,,,
1662000000,756581,19,DS0005C,FB14,22/02/2009,15:30:52,00:24:48,201500,202,1388,0.644,0.049,0.01,0.01,0.01,0,109,109,0.5409,$543.7247,294,296,1.469,$98.4200,$642.1447,$3.1868,$0.0817,,,00:04:44,2.72,,,,,,00:00:00,1,1,1,41,13:13:00,1,36,28:13:00,5380,2.67%,0.0087,,0.0105,0.011,,,,,,
1662000000,756649,170,DS0005C,FB14,25/02/2009,23:49:10,00:16:50,211900,212,1336,0.458,0.053,0.01,0.01,0.01,0,122,121,0.571,$603.5843,329,294,1.387,$97.7550,$701.3393,$3.3098,$0.0770,,,00:05:08,2.43,,,,,,00:00:00,1,1,1,41,24:39:00,1,27,10:47:00,5920,2.79%,0.0094,,0.0098,0.0099,,,,,,
1662000000,801395,65,DS0004B,FA05,07/02/2009,,00:25:13,197100,197,1408,0.967,0.025,0.014,0.014,0.013,0,49,58,0.2943,$289.3214,132,157,0.797,$52.2025,$341.5239,$1.7327,$0.1444,,,00:00:00,2.71,,,,,,00:00:00,0,0,0,,00:00:00,0,,00:00:00,3780,1.92%,0.0111,,0.0123,0.013,,,,,,
1662000000,801398,68,DS0004B,FA05,07/02/2009,,00:27:08,196500,197,1405,1.11,0.034,0.014,0.014,0.011,1,66,66,0.3359,$329.2278,178,180,0.916,$59.8500,$389.0778,$1.9800,$0.0861,,,00:00:00,2.73,,,,,,00:00:00,0,0,0,,00:00:00,0,,00:00:00,5880,2.99%,0.009,,0.0107,0.0106,,,,,,
1662000000,801400,70,DS0004B,FA05,07/02/2009,,00:24:31,196200,196,1393,0.959,0.025,0.014,0.014,0.014,0,48,48,0.2446,$239.4384,130,137,0.698,$45.5525,$284.9909,$1.4526,$0.1321,,,00:00:00,2.85,,,,,,00:00:00,0,0,0,,00:00:00,0,,00:00:00,3590,1.83%,0.0114,,0.0127,0.0136,,,,,,
1662000000,756335,72,DS0004B,FA05,07/02/2009,,00:27:56,213800,214,1392,1.156,0.026,0.014,0.014,0.014,0,54,55,0.2572,$274.3565,146,153,0.716,$50.8725,$325.2290,$1.5212,$0.1268,,,00:00:00,2.78,,,,,,00:00:00,0,0,0,,00:00:00,0,,00:00:00,3780,1.77%,0.0093,,0.0109,0.0112,,,,,,
1662000000,756441,12,DS0005S,FA86,12/02/2009,06:54:41,00:30:10,218900,219,1313,0.368,0.083,0.014,0.014,0.013,0,178,177,0.8086,$882.9291,481,485,2.216,$161.2625,$1,44.1916,$4.7702,$0.0681,,,00:08:06,2.74,,,,,,00:00:00,1,1,1,40,12:56:00,1,36,08:35:00,6930,3.17%,0.0112,,0.0121,0.0125,,,,,
1662000000,756443,14,DS0005A,FA84,12/02/2009,08:40:39,00:33:59,218700,219,1307,0.436,0.095,0.014,0.014,0.009,1,203,203,0.9282,$1,12.6249,548,544,2.487,$180.8800,$1,193.5049,$5.4573,$0.0635,,,00:08:52,2.68,,,,,,00:00:00,1,1,1,40,13:13:00,1,36,08:52:00,5970,2.73%,0.0091,,0.0103,0.0109,,,,
1662000000,756445,16,DS0005A,FA84,12/02/2009,10:38:09,00:47:12,225600,226,1268,0.314,0.104,0.014,0.014,0.013,0,230,230,1.0195,$1,147.309,621,584,2.589,$194.1800,$1,341.489,$5.9463,$0.0653,,,00:09:18,2.54,,,,,,00:00:00,1,1,1,40,13:30:00,1,36,09:09:00,6690,2.97%,0.0098,,0.0109,0.0112,,,,
1662000000,801523,13,DS0004B,FA05,21/02/2009,14:23:09,00:21:41,204700,205,1342,0.936,0.019,0.014,0.014,0.015,0,38,37,0.1808,$184.5671,103,111,0.542,$36.9075,$221.4746,$1.0819,$0.2705,,,00:02:04,3,,,,,,00:00:00,1,1,1,41,11:00:00,1,36,26:01:00,3340,1.63%,0.0111,,0.0128,0.0135,,,,,,
1662000000,801525,25,DS0004B,FA05,21/02/2009,15:40:37,00:18:59,199400,199,1373,0.89,0.03,0.014,0.014,0.01,1,59,58,0.2909,$289.3214,159,153,0.767,$50.8725,$340.1939,$1.7061,$0.0853,,,00:02:46,2.64,,,,,,00:00:00,1,1,1,41,11:05:00,1,36,26:06:00,3300,1.65%,0.0102,,0.0111,0.0118,,,,,,
1662000000,801527,27,DS0004B,FA05,21/02/2009,17:10:50,00:25:56,198800,199,1381,0.844,0.024,0.014,0.014,0.014,0,47,47,0.2364,$234.4501,127,124,0.624,$41.2300,$275.6801,$1.3867,$0.1387,,,00:02:18,2.64,,,,,,00:00:00,1,1,1,41,11:09:00,1,36,26:10:00,3240,1.63%,0.0128,,0.0143,0.014,,,,,,
1662000000,756574,39,DS0005A,FA84,22/02/2009,10:02:16,00:27:36,212400,212,1318,0.629,0.071,0.014,0.014,0.013,0,148,148,0.6968,$738.2684,400,403,1.897,$133.9975,$872.2659,$4.1067,$0.0708,,,00:06:10,2.72,,,,,,00:00:00,1,1,1,41,12:37:00,1,36,27:36:00,5640,2.66%,0.0106,,0.0122,0.013,,,,,,
1662000000,756576,49,DS0005S,FA86,22/02/2009,11:31:25,00:24:44,202300,202,1382,0.714,0.063,0.014,0.014,0.011,1,124,123,0.608,$613.5609,335,332,1.641,$110.3900,$723.9509,$3.5786,$0.0688,,,00:05:10,2.7,,,,,,00:00:00,1,1,1,41,12:47:00,1,36,27:46:00,4050,2.00%,0.0092,,0.0104,0.0107,,,,,,
1662000000,756645,73,DS0005S,FA86,25/02/2009,18:51:47,00:29:47,219100,219,1311,0.404,0.07,0.014,0.014,0.01,1,150,150,0.6846,$748.2450,405,377,1.721,$125.3525,$873.5975,$3.9872,$0.0665,,,00:07:10,2.51,,,,,,00:00:00,1,1,1,41,24:17:00,1,27,10:25:00,5160,2.36%,0.0087,0.0111,0.0108,0.0112,,,,,,
1662000000,756647,75,DS0005P,FA87,25/02/2009,20:46:58,00:26:52,215000,215,1348,0.415,0.073,0.014,0.014,0.012,0,153,153,0.7116,$763.2099,413,366,1.702,$121.6950,$884.9049,$4.1158,$0.0675,,,00:06:22,2.39,,,,,,00:00:00,1,1,1,41,24:29:00,1,27,10:37:00,6570,3.06%,0.0097,0.0111,,0.0114,,,,,,
1662000000,756313,11,DS0005C,FB14,02/02/2009,,00:24:31,204800,205,1285,1.646,0.011,0.01,,,,,,,,,,,,,,,,,00:00:00,,,,,,,00:00:00,0,0,0,,00:00:00,0,,00:00:00,3600,1.76%,0.0067,0.0075,,0.0083,,,,,,
1844000000,756528,57,DS0406J,,18/02/2009,08:47:20,00:30:06,219700,220,1326,0.6,0.034,0.002,0.001,0.001,0,239,238,1.0833,$1,187.2154,645,734,3.341,$244.0550,$1,431.2704,$6.5147,$0.1974,,,00:12:10,3.08,,,,,,00:00:00,1,1,1,41,05:44:00,1,36,20:40:00,4520,2.06%,0.0028,0.0029,0.0026,0.0023,,,,
1844000000,801482,55,DS0406J,,18/02/2009,06:27:12,00:32:24,232400,232,1277,0.646,0.042,0.002,0.001,0.001,0,271,271,1.1661,$1,351.8293,732,772,3.322,$256.6900,$1,608.5193,$6.9213,$0.1688,,,00:12:06,2.85,,,,,,00:00:00,1,1,1,41,05:20:00,1,36,20:16:00,7320,3.15%,0.0022,0.0022,0.0018,0.002,,,,
1844000000,801373,51,DS0508E,KL22,05/02/2009,01:36:55,00:27:12,200800,201,1338,1.454,0.013,0.004,0.002,0.004,0,123,122,0.6076,$608.5726,332,326,1.624,$108.3950,$716.9676,$3.5706,$0.3967,,,00:05:04,2.67,,,,,,00:00:00,1,1,1,37,12:00:00,1,39,09:34:00,4520,2.25%,0.0055,0.0061,,0.0064,,,,,,
1844000000,801369,47,DS0507J,FK43,04/02/2009,21:06:14,00:27:19,199100,199,1325,1.696,0.017,0.004,0.002,0.002,0,130,130,0.6529,$648.4790,351,342,1.718,$113.7150,$762.1940,$3.8282,$0.2552,,,00:05:26,2.63,,,,,,00:00:00,1,1,1,37,11:42:00,1,39,09:11:00,6090,3.06%,0.005,,0.0055,0.0056,,,,,,
1844000000,801371,49,DS0507J,FK43,04/02/2009,23:51:55,01:13:53,190200,190,1391,1.81,0.019,0.004,0.002,0.004,0,128,126,0.6625,$628.5258,346,353,1.856,$117.3725,$745.8983,$3.9217,$0.2614,,,00:08:33,2.8,,,,,,00:00:00,1,1,1,37,11:50:00,1,39,09:24:00,5400,2.84%,0.0053,,0.0054,0.0055,,,,,,
1844000000,756678,127,DS0607L,KM73,27/02/2009,16:35:35,00:29:37,210500,211,1371,0.71,0.019,0.002,0.002,0.002,0,141,141,0.6698,$703.3503,381,314,1.492,$104.4050,$807.7553,$3.8373,$0.2257,,,00:05:46,2.23,,,,,,00:00:00,1,1,1,41,03:13:00,1,27,15:51:00,3220,1.53%,0.0028,0.0029,0.0025,0.0023,,,,,,
1844000000,801367,45,DS0507J,FK43,04/02/2009,19:20:55,00:47:50,197900,198,1338,1.668,0.023,0.004,0.002,0.002,0,141,141,0.7125,$703.3503,381,379,1.915,$126.0175,$829.3678,$4.1908,$0.1996,,,00:05:51,2.69,,,,,,00:00:00,1,1,1,37,11:32:00,1,39,09:00:00,6310,3.19%,0.0062,,0.0063,0.0061,,,,,,
1844000000,756379,23,DS0005C,FB14,09/02/2009,,00:31:48,213100,213,1363,0.734,0.037,0.004,0.004,0.003,0,136,136,0.6382,$678.4088,367,353,1.656,$117.3725,$795.7813,$3.7343,$0.1098,,,00:00:00,2.6,,,,,,00:00:00,0,0,0,,00:00:00,0,,00:00:00,3620,1.70%,0.0072,,0.008,0.008,,,,,,
1844000000,801420,58,DS0811C,KA29,10/02/2009,,00:36:23,213500,214,1348,0.5,0.07,0.004,0.004,0.004,0,206,206,0.9649,$1,27.5898,556,563,2.637,$187.1975,$1,214.7873,$5.6899,$0.0862,,,00:00:00,2.73,,,,,,00:00:00,0,0,0,,00:00:00,0,,00:00:00,4980,2.33%,0.0065,,0.0058,0.0059,,,,
1844000000,801421,59,DS0811C,KA29,10/02/2009,,00:26:12,207900,208,1375,0.52,0.061,0.004,0.004,0.005,0,182,182,0.8754,$907.8706,491,504,2.424,$167.5800,$1,75.4506,$5.1729,$0.0924,,,00:00:00,2.77,,,,,,00:00:00,0,0,0,,00:00:00,0,,00:00:00,4510,2.17%,0.0084,,0.0094,0.0099,,,,,
1844000000,801423,61,DS0811C,KA29,10/02/2009,,00:33:45,210200,210,1336,0.615,0.064,0.004,0.004,0.004,0,181,180,0.8563,$897.8940,489,492,2.341,$163.5900,$1,61.484,$5.0499,$0.0842,,,00:00:00,2.73,,,,,,00:00:00,0,0,0,,00:00:00,0,,00:00:00,5100,2.43%,0.0065,,0.0091,0.0087,,,,,
1844000000,756474,20,DS0506B,FK53,14/02/2009,20:28:21,00:24:07,207900,208,1357,1.205,0.013,0.004,0.004,0.005,0,82,83,0.3992,$414.0289,221,226,1.087,$75.1450,$489.1739,$2.3529,$0.2941,,,00:03:38,2.72,,,,,,00:00:00,1,1,1,40,17:46:00,1,36,13:24:00,4000,1.92%,0.0053,,0.0056,0.0038,,,,,,
1844000000,801453,22,DS0506B,FK53,14/02/2009,21:51:15,00:23:04,197800,198,1413,1.193,0.015,0.004,0.004,0.005,0,82,81,0.4095,$404.0523,221,214,1.082,$71.1550,$475.2073,$2.4025,$0.2402,,,00:03:36,2.64,,,,,,00:00:00,1,1,1,40,17:52:00,1,36,13:30:00,3660,1.85%,0.0059,,0.0048,0.0043,,,,,,
1844000000,801455,24,DS0506B,FK53,14/02/2009,23:22:41,00:27:25,200700,201,1389,1.224,0.02,0.004,0.004,0.005,0,93,94,0.4684,$468.9002,251,246,1.226,$81.7950,$550.6952,$2.7439,$0.1829,,,00:04:08,2.62,,,,,,00:00:00,1,1,1,40,17:59:00,1,36,13:38:00,4180,2.08%,0.0057,,0.0046,0.0043,,,,,,
1844000000,756490,7,DS0507E,FK56,15/02/2009,21:02:57,00:27:28,199900,200,1377,1.03,0.03,0.004,0.004,0.004,0,113,114,0.5703,$568.6662,305,297,1.486,$98.7525,$667.4187,$3.3388,$0.1284,,,00:04:46,2.61,,,,,,00:00:00,1,1,1,41,00:24:00,1,36,15:00:00,4120,2.06%,0.0054,,0.0049,0.0046,,,,,,
1844000000,801468,112,DS0507E,FK56,15/02/2009,22:27:17,00:25:54,202700,203,1373,0.885,0.033,0.004,0.004,0.004,0,121,120,0.592,$598.5960,327,323,1.593,$107.3975,$705.9935,$3.4829,$0.1201,,,00:05:05,2.69,,,,,,00:00:00,1,1,1,41,00:33:00,1,36,15:09:00,4750,2.34%,0.0086,0.006,,0.0067,,,,,,
1844000000,756491,114,DS0507E,FK56,16/02/2009,00:00:15,00:27:17,207800,208,1373,0.793,0.037,0.004,0.004,0.005,0,132,132,0.6352,$658.4556,356,348,1.675,$115.7100,$774.1656,$3.7255,$0.1164,,,00:05:29,2.64,,,,,,00:00:00,1,1,1,41,00:44:00,1,36,15:18:00,4410,2.12%,0.0071,,0.0072,0.0062,,,,,,
1844000000,801472,99,DS1315C,NA28,16/02/2009,03:41:37,00:31:28,199600,200,1435,0.99,0.027,0.004,0.004,0.005,0,107,107,0.5361,$533.7481,289,271,1.358,$90.1075,$623.8556,$3.1255,$0.1421,,,00:04:33,2.53,,,,,,00:00:00,1,1,1,41,01:11:00,1,36,15:45:00,2460,1.23%,0.0081,,0.0086,0.0088,,,,,,
1844000000,756495,101,DS1315C,NA28,16/02/2009,05:19:38,00:39:06,199000,199,1427,1.089,0.032,0.004,0.004,0.006,0,117,116,0.5829,$578.6428,316,306,1.538,$101.7450,$680.3878,$3.4190,$0.1315,,,00:04:57,2.64,0.003,32,32,86,98,00:00:00,1,1,1,41,01:21:00,1,36,15:55:00,4460,2.24%,0.0083,,0.0085,0.0091,,,,,,
1844000000,756540,135,DS0001N,AM08,19/02/2009,12:47:45,00:25:33,210700,211,1358,0.912,0.03,0.004,0.004,0.004,0,119,118,0.56,$588.6194,321,307,1.457,$102.0775,$690.6969,$3.2781,$0.1261,,,00:05:00,2.6,,,,,,00:00:00,1,1,1,41,07:25:00,1,36,22:22:00,4020,1.91%,0.0054,0.0053,,0.0056,,,,,,
1844000000,756542,22,DS0001N,AM08,19/02/2009,14:16:09,00:25:31,210400,210,1364,0.869,0.037,0.004,0.004,0.004,0,133,132,0.6274,$658.4556,359,351,1.668,$116.7075,$775.1631,$3.6842,$0.1116,,,00:05:34,2.66,,,,,,00:00:00,1,1,1,41,07:36:00,1,36,22:33:00,3760,1.79%,0.0068,0.0066,,0.0066,,,,,,
1844000000,801492,24,DS0001N,AM08,19/02/2009,15:57:51,00:35:23,220300,220,1312,0.709,0.04,0.004,0.004,0.002,0,147,147,0.6673,$733.2801,397,387,1.757,$128.6775,$861.9576,$3.9127,$0.1030,,,00:06:06,2.63,,,,,,00:00:00,1,1,1,41,07:48:00,1,36,22:45:00,5920,2.69%,0.0057,0.0057,,0.0058,,,,,,
1844000000,801494,26,DS0001N,AM08,19/02/2009,17:28:32,00:33:28,213800,214,1364,0.67,0.028,0.004,0.004,0.004,0,117,117,0.5472,$583.6311,316,303,1.417,$100.7475,$684.3786,$3.2010,$0.1334,,,00:04:52,2.59,,,,,,00:00:00,1,1,1,41,07:56:00,1,36,22:54:00,2300,1.08%,0.0069,0.007,,0.0071,,,,,,
1844000000,756674,93,DS1315T,NY31,27/02/2009,07:22:37,00:37:07,205100,205,1411,0.597,0.028,0.004,0.004,0.004,0,112,112,0.5461,$558.6896,302,263,1.282,$87.4475,$646.1371,$3.1504,$0.1313,,,00:04:38,2.35,,,,,,00:00:00,1,1,1,41,02:17:00,1,27,14:55:00,2520,1.23%,0.0056,0.0052,0.0048,0.0049,,,,,,
1844000000,801569,95,DS1721C,SK15,27/02/2009,08:55:55,00:49:20,204400,204,1402,0.727,0.031,0.004,0.004,0.006,0,118,117,0.5724,$583.6311,319,288,1.409,$95.7600,$679.3911,$3.3238,$0.1330,,,00:04:59,2.46,0.003,36,36,97,102,00:00:00,1,1,1,41,02:27:00,1,27,15:05:00,4240,2.07%,0.0049,,0.0059,0.0066,,,,,,
1844000000,801571,97,DS1721C,SK15,27/02/2009,10:33:21,00:21:13,206500,207,1403,0.632,0.03,0.004,0.004,0.004,0,117,117,0.5666,$583.6311,316,284,1.375,$94.4300,$678.0611,$3.2836,$0.1263,,,00:04:50,2.43,,,,,,00:00:00,1,1,1,41,02:38:00,1,27,15:16:00,2720,1.32%,0.0067,,0.0064,0.0059,,,,,,
1844000000,801573,101,DS1721A,SK17,27/02/2009,12:08:27,00:40:22,204600,205,1388,0.733,0.023,0.01,0.004,0.006,0,102,102,0.4985,$508.8066,275,240,1.173,$79.8000,$588.6066,$2.8769,$0.1692,,,00:04:24,2.35,0.003,36,37,97,99,00:00:00,1,1,1,41,02:46:00,1,27,15:24:00,3200,1.56%,0.0053,,0.0057,0.0048,,,,,,
1844000000,756675,124,DS1721A,SK17,27/02/2009,13:48:37,00:26:27,208100,208,1384,0.83,0.019,0.01,0.004,0.003,0,96,96,0.4613,$478.8768,259,233,1.12,$77.4725,$556.3493,$2.6735,$0.1671,,,00:04:06,2.43,,,,,,00:00:00,1,1,1,41,02:56:00,1,27,15:34:00,3310,1.59%,0.005,,0.0057,0.0051,,,,,,
1844000000,756384,32,DS0005C,FB14,09/02/2009,,00:25:57,200500,201,1391,0.782,0.035,0.01,0.006,0.007,0,103,103,0.5137,$513.7949,278,271,1.352,$90.1075,$603.9024,$3.0120,$0.1076,,,00:00:00,2.63,,,,,,00:00:00,0,0,0,,00:00:00,0,,00:00:00,4280,2.13%,0.0084,,0.0085,0.0091,,,,,,
1844000000,756386,10,DS0005S,FA86,09/02/2009,,00:31:36,204200,204,1367,0.745,0.036,0.014,0.006,0.007,0,108,107,0.524,$533.7481,292,284,1.391,$94.4300,$628.1781,$3.0763,$0.1061,,,00:00:00,2.65,,,,,,00:00:00,0,0,0,,00:00:00,0,,00:00:00,5800,2.84%,0.0075,,0.0077,0.0086,,,,,,
1844000000,801457,58,DS0001F,AJ04,15/02/2009,03:13:30,00:30:55,210300,210,1313,1.26,0.014,0.006,0.006,0.005,0,66,65,0.3091,$324.2395,178,174,0.827,$57.8550,$382.0945,$1.8169,$0.2019,,,00:03:06,2.68,,,,,,00:00:00,1,1,1,40,18:14:00,1,36,13:54:00,5400,2.57%,0.0084,0.0079,,0.008,,,,,,
1844000000,756479,60,DS0001F,AJ04,15/02/2009,04:31:39,00:21:10,206900,207,1398,0.825,0.027,0.006,0.006,0.006,0,91,91,0.4398,$453.9353,246,240,1.16,$79.8000,$533.7353,$2.5797,$0.1228,,,00:03:57,2.64,,,,,,00:00:00,1,1,1,40,18:21:00,1,36,14:00:00,4000,1.93%,0.0086,0.0089,,0.009,,,,,,
1844000000,756481,62,DS0001F,AJ04,15/02/2009,05:53:27,00:28:58,203800,204,1412,0.835,0.023,0.006,0.006,0.006,0,81,81,0.3974,$404.0523,219,217,1.065,$72.1525,$476.2048,$2.3366,$0.1374,,,00:03:36,2.68,,,,,,00:00:00,1,1,1,40,18:27:00,1,36,14:06:00,4100,2.01%,0.0102,0.0117,,0.0105,,,,,,
1844000000,801489,90,DS0001F,AJ04,19/02/2009,07:36:05,00:51:36,236800,237,1291,0.493,0.071,0.006,0.006,0.003,1,207,206,0.8699,$1,27.5898,559,564,2.382,$187.5300,$1,215.1198,$5.1314,$0.0755,,,00:09:28,2.74,,,,,,00:00:00,1,1,1,41,06:59:00,1,36,21:56:00,5560,2.35%,0.0052,0.0053,,0.0053,,,,
1844000000,756538,92,DS0001F,AJ04,19/02/2009,11:00:25,00:41:07,237700,238,1253,0.481,0.069,0.006,0.006,0.004,0,203,203,0.854,$1,12.6249,548,539,2.268,$179.2175,$1,191.8424,$5.0141,$0.0771,,,00:08:15,2.66,,,,,,00:00:00,1,1,1,41,07:14:00,1,36,22:11:00,7190,3.02%,0.0051,0.0054,,0.0056,,,,
1844000000,756488,97,DS1822E,,15/02/2009,19:27:26,00:21:42,203900,204,1417,1.143,0.029,0.01,0.008,0.009,0,80,81,0.3973,$404.0523,216,208,1.02,$69.1600,$473.2123,$2.3208,$0.1160,,,00:03:32,2.57,,,,,,00:00:00,1,1,1,41,00:16:00,1,36,14:52:00,4130,2.03%,0.0094,,0.0107,0.0109,,,,,,
1844000000,756530,11,DS0005C,FB14,18/02/2009,10:59:59,00:25:16,209900,210,1341,0.597,0.029,0.01,0.008,0.008,0,82,82,0.3907,$409.0406,221,232,1.105,$77.1400,$486.1806,$2.3162,$0.1103,,,00:03:49,2.83,,,,,,00:00:00,1,1,1,41,05:59:00,1,36,20:56:00,4240,2.02%,0.009,0.0088,,0.0092,,,,,,
1844000000,801324,39,DS0005C,FB14,01/02/2009,06:59:33,00:35:56,196700,197,1369,1.261,0.021,0.01,0.01,0.008,0,52,52,0.2644,$259.3916,140,143,0.727,$47.5475,$306.9391,$1.5604,$0.1200,,,00:02:38,2.75,,,,,,00:00:00,1,1,1,37,07:32:00,1,39,04:59:00,4700,2.39%,0.0086,,0.009,0.0094,,,,,,
1844000000,801326,47,DS0005C,FB14,01/02/2009,08:27:58,00:32:49,189500,190,1413,1.446,0.015,0.01,0.01,0.01,0,39,39,0.2058,$194.5437,105,112,0.591,$37.2400,$231.7837,$1.2231,$0.2446,,,00:02:10,2.87,,,,,,00:00:00,1,1,1,37,07:36:00,1,39,05:03:00,3840,2.03%,0.0071,,0.0092,0.0096,,,,,,
1844000000,801328,49,DS0005C,FB14,01/02/2009,10:22:41,00:47:33,196300,196,1447,1.499,0.014,0.01,0.01,0.01,0,39,39,0.1987,$194.5437,105,108,0.55,$35.9100,$230.4537,$1.1740,$0.2935,,,00:02:06,2.77,,,,,,00:00:00,1,1,1,37,07:39:00,1,39,05:06:00,2850,1.45%,0.0067,,0.0084,0.0084,,,,,,
1844000000,801412,27,DS0005C,FB14,09/02/2009,,00:49:53,214000,214,1342,0.682,0.028,0.01,0.01,0.009,0,71,72,0.3364,$359.1576,192,184,0.86,$61.1800,$420.3376,$1.9642,$0.1034,,,00:00:00,2.56,,,,,,00:00:00,0,0,0,,00:00:00,0,,00:00:00,2940,1.37%,0.0109,,0.0104,0.0104,,,,,,
1844000000,756400,63,DS0810G,KC06,10/02/2009,10:41:49,00:19:11,201000,201,1381,0.79,0.056,0.01,0.01,0.009,0,122,123,0.6119,$613.5609,329,327,1.627,$108.7275,$722.2884,$3.5935,$0.0765,,,00:05:05,2.66,,,,,,00:00:00,1,1,1,40,07:55:00,1,36,03:27:00,3620,1.80%,0.009,,0.0111,0.0116,,,,,,
1844000000,801452,38,DS0005C,FB14,14/02/2009,19:13:00,00:21:18,199600,200,1341,1.297,0.013,0.01,0.01,0.008,0,38,38,0.1904,$189.5554,103,109,0.546,$36.2425,$225.7979,$1.1313,$0.2263,,,00:02:04,2.87,,,,,,00:00:00,1,1,1,40,17:40:00,1,36,13:18:00,3590,1.80%,0.0089,,0.0095,0.0101,,,,,,
1844000000,756687,4,DS0005C,FB14,28/02/2009,06:59:37,00:37:40,193100,193,1427,0.92,0.023,0.01,0.01,0.012,0,54,53,0.2745,$264.3799,146,150,0.777,$49.8750,$314.2549,$1.6274,$0.1479,,,00:02:40,2.83,,,,,,00:00:00,1,1,1,31,00:52:00,1,27,17:02:00,1880,0.97%,0.009,,0.0101,0.0104,,,,,,
1844000000,801583,89,DS0608Y,KA08,28/02/2009,09:26:55,00:31:03,208900,209,1358,0.789,0.019,0.01,0.01,0.01,0,51,51,0.2441,$254.4033,138,147,0.704,$48.8775,$303.2808,$1.4518,$0.1613,,,00:02:32,2.88,,,,,,00:00:00,1,1,1,31,01:01:00,1,38,00:04:00,3880,1.86%,0.008,,0.0097,0.0096,,,,,,
1844000000,801585,99,DS0608Y,KA08,28/02/2009,10:53:00,00:25:07,194500,195,1430,0.83,0.033,0.01,0.01,0.011,0,74,74,0.3805,$369.1342,200,212,1.09,$70.4900,$439.6242,$2.2603,$0.1027,,,00:03:26,2.86,,,,,,00:00:00,1,1,1,31,01:06:00,1,38,00:09:00,2460,1.26%,0.0079,,0.0092,0.0087,,,,,,
1844000000,801587,136,DS0608Y,KA08,28/02/2009,12:28:49,00:23:55,199000,199,1409,0.673,0.026,0.01,0.01,0.011,0,62,62,0.3116,$309.2746,167,166,0.834,$55.1950,$364.4696,$1.8315,$0.1221,,,00:02:48,2.68,,,,,,00:00:00,1,1,1,31,01:10:00,1,38,00:18:00,1540,0.77%,0.0072,,0.0084,0.0089,,,,,,
1844000000,801589,138,DS0608Y,KA08,28/02/2009,15:01:05,01:15:07,198600,199,1393,0.726,0.018,0.01,0.01,0.011,0,47,50,0.2518,$249.4150,127,142,0.715,$47.2150,$296.6300,$1.4936,$0.2134,,,00:02:20,2.84,,,,,,00:00:00,1,1,1,31,01:14:00,1,38,00:23:00,2800,1.41%,0.0072,,0.0087,0.0092,,,,,,
1844000000,756691,139,DS0608Y,KA08,28/02/2009,17:03:32,00:25:55,212100,212,1344,0.618,0.022,0.01,0.01,0.007,1,58,58,0.2735,$289.3214,157,153,0.721,$50.8725,$340.1939,$1.6039,$0.1069,,,00:02:42,2.64,,,,,,00:00:00,1,1,1,31,01:19:00,1,38,00:28:00,3120,1.47%,0.0058,,0.007,0.0073,,,,,,
1844000000,801330,70,DS0608Y,,01/02/2009,13:50:10,00:22:48,201500,202,1378,1.519,0.018,0.014,0.014,0.009,1,40,40,0.1985,$199.5320,108,113,0.561,$37.5725,$237.1045,$1.1767,$0.1307,,,00:02:11,2.83,,,,,,00:00:00,1,1,1,37,07:41:00,1,39,05:08:00,4920,2.44%,0.0062,0.0081,,0.0087,,,,,,
1844000000,756405,68,DS0608Y,,10/02/2009,14:50:51,00:38:13,213400,213,1304,0.61,0.06,0.01,0.014,0.008,1,126,125,0.5858,$623.5375,340,337,1.579,$112.0525,$735.5900,$3.4470,$0.0663,,,00:05:21,2.7,,,,,,00:00:00,1,1,1,40,08:17:00,1,36,03:48:00,4980,2.33%,0.0071,,0.0093,0.0093,,,,,,
1844000000,801425,70,DS0608Y,,10/02/2009,16:15:20,00:21:18,204400,204,1334,0.787,0.05,0.01,0.014,0.012,0,100,99,0.4843,$493.8417,270,268,1.311,$89.1100,$582.9517,$2.8520,$0.0751,,,00:04:21,2.71,,,,,,00:00:00,1,1,1,40,08:25:00,1,36,03:56:00,5140,2.51%,0.0099,,0.0111,0.0131,,,,,,
1844000000,756532,123,DS0005A,FA84,18/02/2009,12:37:00,00:22:49,206800,207,1369,0.557,0.039,0.014,0.014,0.011,1,79,78,0.3772,$389.0874,213,211,1.02,$70.1575,$459.2449,$2.2207,$0.0793,,,00:03:34,2.71,,,,,,00:00:00,1,1,1,41,06:07:00,1,36,21:03:00,3420,1.65%,0.0093,,0.0107,0.0111,,,,,,
1844000000,801486,151,DS0005A,FA84,18/02/2009,17:05:31,00:24:46,213600,214,1336,0.462,0.038,0.014,0.014,0.011,1,80,79,0.3699,$394.0757,216,218,1.021,$72.4850,$466.5607,$2.1843,$0.0809,,,00:03:40,2.76,,,,,,00:00:00,1,1,1,41,06:20:00,1,36,21:18:00,4660,2.18%,0.0097,,,0.0108,,,,,,
1883000000,756413,83,DS0507Q,FK45,11/02/2009,02:17:49,00:33:58,209000,209,1380,0.682,0.033,0.002,0.002,0.002,0,170,171,0.8182,$852.9993,459,451,2.158,$149.9575,$1,2.9568,$4.7988,$0.1548,,,00:07:02,2.64,,,,,,00:00:00,1,1,1,40,09:39:00,1,36,05:10:00,4270,2.04%,0.0044,0.0047,0.0041,0.0042,,,,,
1883000000,756415,85,DS0507Q,FK45,11/02/2009,03:55:24,00:26:47,210200,210,1383,0.54,0.033,0.002,0.002,0.002,0,171,171,0.8135,$852.9993,462,464,2.207,$154.2800,$1,7.2793,$4.7920,$0.1546,,,00:07:02,2.71,,,,,,00:00:00,1,1,1,40,09:55:00,1,36,05:26:00,4540,2.16%,0.0046,0.0045,0.0043,0.0044,,,,,
1883000000,801429,79,DS0001R,AM08,10/02/2009,23:11:22,00:22:03,207700,208,1410,0.73,0.032,0.004,0.004,0.005,0,122,122,0.5874,$608.5726,329,311,1.497,$103.4075,$711.9801,$3.4279,$0.1270,,,00:05:08,2.55,,,,,,00:00:00,1,1,1,40,09:13:00,1,36,04:45:00,3390,1.63%,0.0081,0.0085,,0.0087,,,,,,
1883000000,756411,81,DS0001R,AM08,11/02/2009,00:52:43,00:25:18,212000,212,1395,0.711,0.039,0.004,0.004,0.004,0,139,138,0.6509,$688.3854,375,357,1.684,$118.7025,$807.0879,$3.8070,$0.1088,,,00:05:44,2.59,,,,,,00:00:00,1,1,1,40,09:25:00,1,36,04:57:00,4670,2.20%,0.0065,0.0066,,0.0065,,,,,,
1966000000,801439,171,DS0006A,FK41,13/02/2009,13:56:44,00:21:56,210700,211,1351,1.094,0.014,0.004,0.001,0.001,0,187,186,0.8828,$927.8238,505,502,2.383,$166.9150,$1,94.7388,$5.1957,$0.3997,,,00:07:28,2.7,,,,,,00:00:00,1,1,1,40,16:45:00,1,36,12:28:00,4950,2.35%,0.0032,0.004,,0.0041,,,,,
1966000000,801443,53,DS0608J,KM78,14/02/2009,10:28:42,00:27:09,223800,224,1257,1.08,0.016,0.001,0.001,0.001,0,202,202,0.9026,$1,7.6366,545,519,2.319,$172.5675,$1,180.2041,$5.2735,$0.3516,,,00:08:07,2.57,,,,,,00:00:00,1,1,1,40,17:08:00,1,36,12:53:00,7910,3.53%,0.004,0.0022,0.0021,0.002,,,,
1966000000,801445,10,DS0608J,KM78,14/02/2009,13:37:49,00:40:33,232200,232,1237,0.938,0.018,0.001,0.001,0.001,0,214,214,0.9216,$1,67.4962,578,560,2.412,$186.2000,$1,253.6962,$5.3992,$0.3176,,,00:08:40,2.62,,,,,,00:00:00,1,1,1,40,17:24:00,1,36,13:09:00,11360,4.89%,0.0045,0.0026,0.0024,0.0022,,,,
1966000000,756390,8,DS0507I,,09/02/2009,,00:25:11,201000,201,1390,0.873,0.034,0.004,0.002,0.003,0,166,166,0.8259,$828.0578,448,438,2.179,$145.6350,$973.6928,$4.8442,$0.1563,,,00:00:00,2.64,,,,,,00:00:00,0,0,0,,00:00:00,0,,00:00:00,3210,1.60%,0.0052,,0.0045,0.0042,,,,,,
1966000000,756412,82,DS0507Q,FK45,11/02/2009,01:30:09,00:25:41,210200,210,1370,0.682,0.036,0.002,0.002,0.002,0,177,177,0.8421,$882.9291,478,470,2.236,$156.2750,$1,39.2041,$4.9439,$0.1454,,,00:07:12,2.66,,,,,,00:00:00,1,1,1,40,09:32:00,1,36,05:04:00,4160,1.98%,0.0056,0.005,0.0047,0.0047,,,,,
1966000000,756414,84,DS0507Q,FK45,11/02/2009,02:59:58,00:36:52,207500,208,1386,0.672,0.036,0.002,0.002,0.003,0,174,174,0.8386,$867.9642,470,466,2.246,$154.9450,$1,22.9092,$4.9297,$0.1494,,,00:07:10,2.68,0.002,54,53,146,150,00:00:00,1,1,1,40,09:46:00,1,36,05:17:00,4580,2.21%,0.0046,0.0049,0.0044,0.0043,,,,,
1966000000,756388,101,DS0507I,,09/02/2009,,00:25:48,204600,205,1402,0.683,0.042,0.004,0.002,0.003,0,184,183,0.8944,$912.8589,497,489,2.39,$162.5925,$1,75.4514,$5.2564,$0.1348,,,00:00:00,2.67,,,,,,00:00:00,0,0,0,,00:00:00,0,,00:00:00,3880,1.90%,0.0074,,0.0068,0.0066,,,,,
1966000000,801417,104,DS0507I,,09/02/2009,,00:29:43,209800,210,1345,0.813,0.051,0.004,0.002,0.002,0,209,209,0.9962,$1,42.5547,564,547,2.607,$181.8775,$1,224.4322,$5.8362,$0.1191,,,00:00:00,2.62,,,,,,00:00:00,0,0,0,,00:00:00,0,,00:00:00,4260,2.03%,0.0057,,0.0041,0.0039,,,,
1966000000,801321,121,DS0508E,KL22,01/02/2009,04:08:32,00:30:46,202600,203,1338,1.139,0.02,0.004,0.004,0.004,0,94,93,0.459,$463.9119,254,244,1.204,$81.1300,$545.0419,$2.6902,$0.1681,,,00:04:03,2.62,,,,,,00:00:00,1,1,1,37,07:25:00,1,39,04:52:00,4550,2.25%,0.0062,0.0072,,0.0077,,,,,,
1966000000,756391,44,DS0006A,FK41,10/02/2009,,00:19:24,206700,207,1366,0.74,0.046,0.004,0.004,0.004,0,150,150,0.7257,$748.2450,405,416,2.013,$138.3200,$886.5650,$4.2891,$0.1021,,,00:00:00,2.77,,,,,,00:00:00,0,0,0,,00:00:00,0,,00:00:00,3620,1.75%,0.0065,,0.0074,0.0073,,,,,,
1966000000,756393,52,DS0006A,FK41,10/02/2009,,00:22:12,201300,201,1388,0.715,0.048,0.004,0.004,0.004,0,150,149,0.7402,$743.2567,405,403,2.002,$133.9975,$877.2542,$4.3579,$0.0990,,,00:00:00,2.7,,,,,,00:00:00,0,0,0,,00:00:00,0,,00:00:00,3320,1.65%,0.0068,,0.008,0.0081,,,,,,
1966000000,756396,55,DS0006A,FK41,10/02/2009,,00:30:46,201200,201,1375,0.815,0.046,0.004,0.004,0.005,0,146,145,0.7207,$723.3035,394,393,1.953,$130.6725,$853.9760,$4.2444,$0.1035,,,00:00:00,2.71,,,,,,00:00:00,0,0,0,,00:00:00,0,,00:00:00,2240,1.11%,0.0066,,0.0083,0.0088,,,,,,
1966000000,756397,56,DS0811C,KA29,10/02/2009,,00:39:08,202600,203,1377,0.675,0.054,0.004,0.004,0.005,0,163,162,0.7996,$808.1046,440,430,2.122,$142.9750,$951.0796,$4.6944,$0.0958,,,00:00:00,2.65,,,,,,00:00:00,0,0,0,,00:00:00,0,,00:00:00,4260,2.10%,0.008,,0.008,0.0088,,,,,,
1966000000,756406,73,DS0001R,AM08,10/02/2009,18:44:06,00:24:01,217400,217,1358,0.658,0.041,0.004,0.004,0.003,0,147,146,0.6716,$728.2918,397,397,1.826,$132.0025,$860.2943,$3.9572,$0.1041,,,00:06:04,2.72,,,,,,00:00:00,1,1,1,40,08:40:00,1,36,04:12:00,4630,2.13%,0.0059,0.0059,,0.006,,,,,,
1966000000,756408,75,DS0001R,AM08,10/02/2009,20:24:20,00:29:25,209400,209,1391,0.7,0.038,0.004,0.004,0.004,0,136,136,0.6495,$678.4088,367,363,1.734,$120.6975,$799.1063,$3.8162,$0.1122,,,00:05:46,2.67,,,,,,00:00:00,1,1,1,40,08:51:00,1,36,04:23:00,4190,2.00%,0.0068,0.0068,,0.0069,,,,,,
1966000000,756410,77,DS0001R,AM08,10/02/2009,21:47:21,00:30:29,214500,215,1347,0.722,0.04,0.004,0.004,0.004,0,143,143,0.6667,$713.3269,386,364,1.697,$121.0300,$834.3569,$3.8898,$0.1080,,,00:05:55,2.55,,,,,,00:00:00,1,1,1,40,09:03:00,1,36,04:34:00,4790,2.23%,0.0067,0.0069,,0.0068,,,,,,
1966000000,756416,86,DS0507J,FK43,11/02/2009,04:42:54,00:22:34,205100,205,1408,0.429,0.032,0.004,0.004,0.005,0,120,120,0.5851,$598.5960,324,327,1.594,$108.7275,$707.3235,$3.4487,$0.1277,,,00:05:02,2.73,,,,,,00:00:00,1,1,1,40,09:59:00,1,36,05:31:00,4420,2.16%,0.0059,,0.0066,0.0059,,,,,,
1966000000,756418,88,DS0507J,FK43,11/02/2009,06:22:20,00:25:37,211000,211,1347,0.472,0.036,0.004,0.004,0.003,0,132,132,0.6256,$658.4556,356,348,1.649,$115.7100,$774.1656,$3.6690,$0.1112,,,00:05:30,2.64,,,,,,00:00:00,1,1,1,40,10:10:00,1,36,05:41:00,3150,1.49%,0.0062,,0.0057,0.0066,,,,,,
1966000000,756435,45,DS0001K,,12/02/2009,01:32:59,00:27:06,214800,215,1352,0.725,0.042,0.004,0.004,0.004,0,148,148,0.689,$738.2684,400,397,1.848,$132.0025,$870.2709,$4.0515,$0.1066,,,00:07:12,2.68,,,,,,00:00:00,1,1,1,40,12:14:00,1,36,07:47:00,4780,2.23%,0.0068,0.0068,,0.0066,,,,,,
1966000000,756437,47,DS0001K,,12/02/2009,03:03:00,00:25:55,214000,214,1353,0.684,0.056,0.004,0.004,0.003,0,177,176,0.8224,$877.9408,478,461,2.154,$153.2825,$1,31.2233,$4.8188,$0.0909,,,00:07:22,2.62,,,,,,00:00:00,1,1,1,40,12:28:00,1,36,08:00:00,4280,2.00%,0.0073,0.0072,,0.0073,,,,,
1966000000,756544,140,DS0507J,FK43,19/02/2009,19:54:27,00:24:09,205400,205,1366,0.642,0.018,0.004,0.004,0.003,0,92,93,0.4528,$463.9119,248,242,1.178,$80.4650,$544.3769,$2.6503,$0.1767,,,00:04:00,2.6,,,,,,00:00:00,1,1,1,41,08:09:00,1,36,23:06:00,2910,1.42%,0.0055,0.0056,0.0057,0.006,,,,,,
1966000000,801498,146,DS0507L,FK46,20/02/2009,02:29:33,00:26:44,205100,205,1344,0.941,0.02,0.004,0.004,0.005,0,96,97,0.4729,$483.8651,259,254,1.238,$84.4550,$568.3201,$2.7709,$0.1847,,,00:04:08,2.62,,,,,,00:00:00,1,1,1,41,08:32:00,1,36,23:31:00,3570,1.74%,0.0052,0.006,,0.0062,,,,,,
1966000000,756549,147,DS0507L,FK46,20/02/2009,03:58:38,00:20:42,200300,200,1372,0.982,0.025,0.004,0.004,0.004,0,103,103,0.5142,$513.7949,278,266,1.328,$88.4450,$602.2399,$3.0067,$0.1432,,,00:04:26,2.58,,,,,,00:00:00,1,1,1,41,08:40:00,1,36,23:38:00,3300,1.65%,0.005,,0.005,0.0048,,,,,,
1966000000,801579,86,DS1720F,SD30,28/02/2009,02:01:43,00:21:33,211600,212,1398,0.77,0.028,0.004,0.004,0.004,0,116,115,0.5435,$573.6545,313,293,1.385,$97.4225,$671.0770,$3.1714,$0.1321,,,00:04:53,2.55,,,,,,00:00:00,1,1,1,31,00:30:00,1,27,16:39:00,3590,1.70%,0.0047,,0.0058,0.0062,,,,,,
1966000000,801581,67,DS0607B,KL15,28/02/2009,03:49:17,00:22:27,197300,197,1422,0.743,0.023,0.004,0.004,0.005,0,98,97,0.4916,$483.8651,265,268,1.358,$89.1100,$572.9751,$2.9041,$0.1613,,,00:04:14,2.76,,,,,,00:00:00,1,1,1,31,00:39:00,1,27,16:48:00,3130,1.59%,0.0058,,0.0062,0.0061,,,,,,
1966000000,756534,38,DS0001F,AJ04,19/02/2009,02:43:49,00:25:16,216700,217,1336,0.841,0.027,0.006,0.006,0.005,0,96,96,0.443,$478.8768,259,266,1.228,$88.4450,$567.3218,$2.6180,$0.1190,,,00:05:08,2.77,,,,,,00:00:00,1,1,1,41,06:35:00,1,36,21:34:00,4700,2.17%,0.0069,0.0068,,0.0069,,,,,,
1966000000,801465,95,DS1822E,,15/02/2009,17:49:13,00:30:28,202100,202,1408,0.95,0.031,0.01,0.008,0.017,1,83,82,0.4057,$409.0406,224,219,1.084,$72.8175,$481.8581,$2.3843,$0.1703,,,00:03:38,2.67,0.007,28,27,76,85,00:00:00,1,1,1,41,00:07:00,1,36,14:44:00,3580,1.77%,0.0076,,0.0092,0.0097,,,,,,
1966000000,801447,151,DS0005C,FB14,14/02/2009,15:51:49,00:40:53,215500,216,1210,1.373,0.025,0.01,0.01,0.01,0,66,65,0.3016,$324.2395,178,176,0.817,$58.5200,$382.7595,$1.7761,$0.1184,,,00:05:33,2.71,,,,,,00:00:00,1,0,1,40,17:32:00,0,36,13:12:00,6920,3.21%,0.0072,,0.0091,0.0093,,,,,,
1966000000,801449,35,DS0005C,FB14,14/02/2009,17:09:21,00:21:37,200100,200,1313,1.417,0.013,0.01,0.01,0.008,0,38,37,0.1849,$184.5671,103,100,0.5,$33.2500,$217.8171,$1.0885,$0.2177,,,00:02:56,2.7,,,,,,00:00:00,1,1,1,40,17:35:00,1,36,13:13:00,4160,2.08%,0.0095,,0.011,0.0119,,,,,,
1966000000,801463,93,DS1822E,,15/02/2009,,00:17:13,206900,207,1352,1.118,0.028,0.01,0.01,0.01,0,69,69,0.3335,$344.1927,186,195,0.942,$64.8375,$409.0302,$1.9769,$0.1098,,,00:00:00,2.83,,,,,,00:00:00,0,0,0,,00:00:00,0,,00:00:00,3730,1.80%,0.0087,,0.0091,0.0096,,,,,,
2286000000,801366,35,DS0507F,FK42,04/02/2009,18:21:30,00:18:07,201900,202,1321,1.54,0.016,0.004,0.002,0.001,0,130,130,0.6439,$648.4790,351,346,1.714,$115.0450,$763.5240,$3.7817,$0.2521,,,00:05:24,2.66,,,,,,00:00:00,1,1,1,37,11:26:00,1,39,08:55:00,5040,2.50%,0.0048,0.0059,,0.0062,,,,,,
2286000000,801327,48,DS0005C,FB14,01/02/2009,09:20:46,00:00:02,187000,187,1437,1.467,0.017,0.01,0.01,0.005,1,41,41,0.2193,$204.5203,111,119,0.636,$39.5675,$244.0878,$1.3053,$0.1088,,,00:02:10,2.9,,,,,,00:00:00,1,1,1,37,07:37:00,1,39,05:04:00,2140,1.14%,0.0102,,0.0114,0.012,,,,,,
2286000000,801451,37,DS0005C,FB14,14/02/2009,18:28:12,00:19:05,200600,201,1325,1.396,0.012,0.01,0.01,0.009,0,36,36,0.1795,$179.5788,97,109,0.543,$36.2425,$215.8213,$1.0759,$0.3586,,,00:02:02,3.03,,,,,,00:00:00,1,1,1,40,17:38:00,1,36,13:16:00,2760,1.38%,0.0094,,0.0104,0.0107,,,,,,
2286000000,801329,50,DS0005S,FA86,01/02/2009,,00:21:59,188100,188,1433,1.414,0.011,0.014,0.014,0.011,1,,,0,$0.0000,,,0,$0.0000,$0.0000,$0.0000,#DIV/0!,,,00:00:00,,,,,,,00:00:00,0,0,0,,00:00:00,0,,00:00:00,3700,1.97%,0.0091,,0.0105,0.0111,,,,,,
2286000000,801331,71,DS0608Y,,01/02/2009,16:19:21,00:21:41,207900,208,1373,1.309,0.018,0.014,0.014,0.012,0,37,37,0.178,$184.5671,100,108,0.519,$35.9100,$220.4771,$1.0605,$0.1767,,,00:02:04,2.92,,,,,,00:00:00,1,1,1,37,07:43:00,1,39,05:10:00,2680,1.29%,0.0094,0.011,,0.0111,,,,,,
2286000000,756402,65,DS0608Y,,10/02/2009,12:19:33,00:38:58,207800,208,1317,0.752,0.048,0.01,0.014,0.012,0,98,98,0.4716,$488.8534,265,281,1.352,$93.4325,$582.2859,$2.8021,$0.0778,,,00:04:24,2.87,,,,,,00:00:00,1,1,1,40,08:03:00,1,36,03:35:00,5190,2.50%,0.0119,,0.0123,0.0142,,,,,,
2286000000,756404,67,DS0608Y,,10/02/2009,13:45:08,00:18:12,211300,211,1341,0.61,0.05,0.01,0.014,0.014,0,103,102,0.4827,$508.8066,278,285,1.349,$94.7625,$603.5691,$2.8565,$0.0793,,,00:04:27,2.79,,,,,,00:00:00,1,1,1,40,08:11:00,1,36,03:43:00,5250,2.48%,0.0117,,0.0122,0.0142,,,,,,
2289000000,801471,117,DS0607L,KM73,16/02/2009,02:57:42,00:31:30,208100,208,1363,0.914,0.041,0.002,0.001,0.002,0,240,239,1.1485,$1,192.2037,648,635,3.051,$211.1375,$1,403.3412,$6.7436,$0.1729,,,00:09:34,2.66,,,,,,00:00:00,1,1,1,41,01:07:00,1,36,15:41:00,5080,2.44%,0.004,0.0039,0.0036,0.0034,,,,
2289000000,756676,125,DS0607L,KM73,27/02/2009,14:48:36,00:23:26,203300,203,1421,0.723,0.02,0.002,0.002,0.001,0,139,139,0.6837,$693.3737,375,328,1.613,$109.0600,$802.4337,$3.9470,$0.2077,,,00:05:38,2.36,,,,,,00:00:00,1,1,1,41,03:01:00,1,27,15:39:00,2470,1.21%,0.0027,0.0027,0.0023,0.0022,,,,,,
2289000000,801542,95,DS0508E,KL22,24/02/2009,03:06:24,00:29:10,190000,190,1403,0.867,0.036,0.004,0.004,0.004,0,119,118,0.6211,$588.6194,321,335,1.763,$111.3875,$700.0069,$3.6842,$0.1151,,,00:05:40,2.84,,,,,,00:00:00,1,1,1,41,17:47:00,1,27,03:58:00,2940,1.55%,0.0065,,0.0079,0.0081,,,,,,
2289000000,801574,123,DS1721A,SK17,27/02/2009,12:59:07,00:24:19,199200,199,1425,0.725,0.022,0.01,0.004,0.004,0,97,97,0.4869,$483.8651,262,240,1.205,$79.8000,$563.6651,$2.8296,$0.1572,,,00:04:10,2.47,,,,,,00:00:00,1,1,1,41,02:52:00,1,27,15:30:00,2520,1.27%,0.0056,,0.0058,0.0052,,,,,,
2289000000,756477,55,DS0001F,AJ04,15/02/2009,00:55:08,00:27:38,201800,202,1420,0.943,0.018,0.006,0.006,0.007,0,70,70,0.3469,$349.1810,189,189,0.937,$62.8425,$412.0235,$2.0417,$0.1856,,,00:03:14,2.7,,,,,,00:00:00,1,1,1,40,18:06:00,1,36,13:45:00,3690,1.83%,0.0101,0.0096,,0.0094,,,,,,
2289000000,801456,57,DS0001F,AJ04,15/02/2009,02:24:00,00:23:37,206600,207,1413,0.849,0.02,0.006,0.006,0.007,0,77,76,0.3679,$379.1108,208,204,0.987,$67.8300,$446.9408,$2.1633,$0.1664,,,00:03:26,2.68,,,,,,00:00:00,1,1,1,40,18:12:00,1,36,13:51:00,2360,1.14%,0.0086,0.009,,0.009,,,,,,
2289000000,756493,154,DS0608Y,KA08,16/02/2009,01:34:22,00:29:34,209600,210,1308,0.826,0.05,0.01,0.008,0.004,1,126,126,0.6011,$628.5258,340,328,1.565,$109.0600,$737.5858,$3.5190,$0.0765,,,00:05:16,2.6,,,,,,00:00:00,1,1,1,41,00:54:00,1,36,15:28:00,6480,3.09%,0.0061,0.0074,,0.0079,,,,,,
2289000000,801588,137,DS0608Y,KA08,28/02/2009,13:30:31,00:47:09,202000,202,1374,0.732,0.017,0.01,0.01,0.009,0,46,45,0.2228,$224.4735,124,142,0.703,$47.2150,$271.6885,$1.3450,$0.1681,,,00:02:26,3.16,,,,,,00:00:00,1,1,1,31,01:12:00,1,38,00:21:00,2750,1.36%,0.008,,0.0093,0.0096,,,,,,
2355000000,801370,48,DS0507J,FK43,04/02/2009,22:24:48,00:49:10,203600,204,1295,1.638,0.014,0.004,0.002,0.001,0,127,127,0.6238,$633.5141,343,338,1.66,$112.3850,$745.8991,$3.6636,$0.2818,,,00:05:24,2.66,,,,,,00:00:00,1,1,1,37,11:47:00,1,39,09:16:00,5640,2.77%,0.005,,0.0051,0.0054,,,,,,
2355000000,756692,7,DS2733A,VT05,28/02/2009,17:49:33,00:26:11,215600,216,1370,0.685,0.019,0.002,0.002,0.002,0,144,144,0.6679,$718.3152,389,374,1.735,$124.3550,$842.6702,$3.9085,$0.2299,,,00:06:54,2.6,,,,,,00:00:00,1,1,1,31,01:24:00,1,38,00:34:00,2620,1.22%,0.0034,0.0037,0.0033,0.0029,,,,,,
2355000000,756677,126,DS0607L,KM73,27/02/2009,15:45:38,00:29:50,212000,212,1362,0.647,0.026,0.002,0.002,0.002,0,158,158,0.7453,$788.1514,427,364,1.717,$121.0300,$909.1814,$4.2886,$0.1787,,,00:06:24,2.3,,,,,,00:00:00,1,1,1,41,03:07:00,1,27,15:45:00,2850,1.34%,0.0031,0.0033,0.0029,0.0027,,,,,,
2355000000,801575,128,DS0608L,KM72,27/02/2009,17:32:26,00:35:54,213500,214,1380,0.699,0.026,0.002,0.002,0.002,0,159,158,0.74,$788.1514,429,440,2.061,$146.3000,$934.4514,$4.3768,$0.1824,,,00:12:20,2.78,,,,,,00:00:00,1,1,1,41,03:25:00,1,27,15:54:00,2990,1.40%,0.003,0.003,0.0025,0.0024,,,,,,
2355000000,801375,59,DS0006A,FK41,05/02/2009,04:10:13,00:47:09,198100,198,1358,1.322,0.02,0.004,0.004,0.003,0,97,97,0.4897,$483.8651,262,254,1.282,$84.4550,$568.3201,$2.8689,$0.1688,,,00:04:48,2.62,,,,,,00:00:00,1,1,1,37,12:07:00,1,39,09:42:00,4320,2.18%,0.0051,,0.0057,0.0058,,,,,,
2355000000,801422,60,DS0811C,KA29,10/02/2009,,00:32:00,215600,216,1303,0.573,0.049,0.004,0.004,0.003,0,163,163,0.756,$813.0929,440,431,1.999,$143.3075,$956.4004,$4.4360,$0.0964,,,00:00:00,2.64,,,,,,00:00:00,0,0,0,,00:00:00,0,,00:00:00,3170,1.47%,0.0054,,0.0064,0.0077,,,,,,
2355000000,756399,62,DS0811C,KA29,10/02/2009,09:55:48,00:38:44,214600,215,1341,0.667,0.047,0.004,0.004,0.004,0,158,159,0.7409,$793.1397,427,437,2.036,$145.3025,$938.4422,$4.3730,$0.1017,,,00:06:34,2.75,,,,,,00:00:00,1,1,1,40,07:50:00,1,36,03:22:00,3250,1.51%,0.0065,,0.0077,0.0086,,,,,,
2355000000,756475,21,DS0506B,FK53,14/02/2009,21:17:40,00:26:17,202600,203,1352,1.207,0.013,0.004,0.004,0.004,0,81,81,0.3998,$404.0523,219,214,1.056,$71.1550,$475.2073,$2.3455,$0.2606,,,00:03:40,2.64,,,,,,00:00:00,1,1,1,40,17:49:00,1,36,13:27:00,3940,1.94%,0.0054,0.006,0.0062,0.0057,,,,,,
2355000000,801454,23,DS0506B,FK53,14/02/2009,22:38:09,00:22:46,196700,197,1407,1.306,0.013,0.004,0.004,0.005,0,78,78,0.3965,$389.0874,211,209,1.063,$69.4925,$458.5799,$2.3314,$0.2914,,,00:04:36,2.68,,,,,,00:00:00,1,1,1,40,17:55:00,1,36,13:35:00,4050,2.06%,0.0055,,0.0044,0.0041,,,,,,
2355000000,756476,25,DS0506B,FK53,15/02/2009,00:13:00,00:23:25,197500,198,1421,1.11,0.018,0.004,0.004,0.004,0,89,89,0.4506,$443.9587,240,230,1.165,$76.4750,$520.4337,$2.6351,$0.1882,,,00:03:54,2.58,,,,,,00:00:00,1,1,1,40,18:03:00,1,36,13:42:00,4490,2.27%,0.0053,,0.0045,0.0042,,,,,,
2355000000,801467,8,DS0507E,FK56,15/02/2009,21:46:00,00:25:23,202000,202,1380,0.989,0.029,0.004,0.004,0.004,0,112,111,0.5495,$553.7013,302,280,1.386,$93.1000,$646.8013,$3.2020,$0.1281,,,00:04:45,2.52,,,,,,00:00:00,1,1,1,41,00:28:00,1,36,15:04:00,4020,1.99%,0.0067,,0.0066,0.0059,,,,,,
2355000000,801469,113,DS0507E,FK56,15/02/2009,23:13:41,00:28:23,202000,202,1365,0.913,0.033,0.004,0.004,0.005,0,120,120,0.5941,$598.5960,324,318,1.574,$105.7350,$704.3310,$3.4868,$0.1245,,,00:05:56,2.65,,,,,,00:00:00,1,1,1,41,00:39:00,1,36,15:13:00,4830,2.39%,0.0069,,0.0066,0.0059,,,,,,
2355000000,756492,115,DS0507E,FK56,16/02/2009,00:40:14,00:30:55,194000,194,1430,0.93,0.034,0.004,0.004,0.005,0,118,118,0.6082,$588.6194,319,315,1.624,$104.7375,$693.3569,$3.5740,$0.1232,,,00:05:04,2.67,,,,,,00:00:00,1,1,1,41,00:49:00,1,36,15:23:00,3210,1.65%,0.0075,0.0063,0.0062,0.0064,,,,,,
2355000000,756494,100,DS1315C,NA28,16/02/2009,04:36:26,00:25:53,207100,207,1396,0.975,0.035,0.004,0.004,0.004,0,128,127,0.6132,$633.5141,346,336,1.622,$111.7200,$745.2341,$3.5984,$0.1161,,,00:05:24,2.65,,,,,,00:00:00,1,1,1,41,01:16:00,1,36,15:51:00,4540,2.19%,0.0086,,0.0088,0.009,,,,,,
